Repository: lopezgroup-NU/BatteryRobot

File: MainProject/src/main/data.csv (part 1 of 2)
_id,name,alpha_c,avg_alpha_c,avg_cv_diff,avg_highV,avg_i0,avg_lowV,avg_overP,components,cv_date_uploaded,cv_diff,highV,i0,ignore_first,lowV,overP,precipitated_out,temp(C),water_weight,cv_error,avg_conductivity,conductivity,geis_date_uploaded,geis_error
6802a66692bd801e9fb8ad92,TFSI_1p57m_FSI_6p47m_AC_1p02m,"['0.55982', '0.45721', '0.45634']",0.45677500000000004,2.19303193,1.2410435,0.39555,-0.95198843,-1.085214541838036,"{'TFSI': 1.57, 'FSI': 6.47, 'AC': 1.02}",2025-04-16 17:24:15,"[2.2568776, 2.3171024, 2.068961459999999]","[1.1774865, 1.2395204, 1.2425666]","['5.025e-01', '4.006e-01', '3.905e-01']",1.0,"[-1.0793911, -1.077582, -0.8263948600000001]","[-1.091301584937114, -1.08330880683874, -1.087120276837332]",False,23.0,2.718332508235881,-0.24814094000000003,0.06244112108818801,"[0.072135338463007, 0.061442873875459006, 0.06343936830091701]",2025-04-16 17:17:31,0.001996494425458
6802a66692bd801e9fb8ad93,TFSI_10p45m_NO3_0p61m_AC_4p87m,"['0.29749', '0.30851', '0.29949']",0.304,2.6373616,1.424432,0.057390000000000004,-1.2129296,-0.97903461230955,"{'TFSI': 10.45, 'NO3': 0.61, 'AC': 4.87}",2025-04-01 19:56:12,"[2.4551933999999997, 2.6213303, 2.6533929]","[1.2669215999999999, 1.4266342, 1.4222298]","['7.070e-02', '8.883e-02', '2.595e-02']",1.0,"[-1.1882717999999999, -1.1946961, -1.2311631]","[-0.9957893553231011, -1.019869861472159, -0.9381993631469411]",False,23.56,1.8419258394608642,0.032062599999999004,0.012117545271249001,"[0.013440153929467001, 0.012138174767447002, 0.012096915775051]",2025-04-01 19:48:40,-4.1258992395407784e-05
6802a66692bd801e9fb8ad94,FSI_1p25m_NO3_1p01m_ClO4_0p70m_SO4_0p43m,"[None, None, None]",,2.43019565,1.29834505,,-1.1318506,-1.152621117484459,"{'FSI': 1.25, 'NO3': 1.01, 'ClO4': 0.7000000000000001, 'SO4': 0.43}",2025-03-11 11:30:25,"[2.3711698, 2.4372005, 2.4231908]","[1.3313516, 1.3231690999999999, 1.2735210000000001]","[None, None, None]",1.0,"[-1.0398182, -1.1140314, -1.1496698]","[-1.06427442322848, -1.136080052147365, -1.169162182821552]",False,22.25,4.174122396050318,-0.014009700000000002,0.09009374877791401,"[0.10064635617051201, 0.09368331791668201, 0.086504179639146]",2025-03-11 11:24:02,-0.007179138277536001
6802a66792bd801e9fb8ad95,FSI_6p25m_NO3_0p43m_AC_4p99m,"['0.44234', '0.41814', '0.42575']",0.42194499999999996,2.250005299999999,1.1893635,0.38985000000000003,-1.0606418,-1.055717830504346,"{'FSI': 6.25, 'NO3': 0.43, 'AC': 4.99}",2025-03-07 16:07:53,"[2.249081, 2.2529143, 2.2470963]","[1.2068889, 1.1958818, 1.1828452]","['4.531e-01', '3.849e-01', '3.948e-01']",1.0,"[-1.0421921, -1.0570325, -1.0642511]","[-1.048632588210245, -1.050274505661361, -1.061161155347331]",False,22.5,2.8994672846363283,-0.005818,0.035257090459674005,"[0.034228922347663004, 0.035984711814495, 0.034529469104852]",2025-03-07 16:00:58,-0.0014552427096420001
6802a66792bd801e9fb8ad96,TFSI_4p78m_FSI_3p67m_AC_3p27m,"['0.47463', '0.37960', '0.37645']",0.378025,2.3361237,1.2147081,0.26465,-1.1214156,-1.076217183948854,"{'TFSI': 4.78, 'FSI': 3.67, 'AC': 3.27}",2025-04-16 16:10:46,"[2.2350019, 2.3231412000000002, 2.3491062]","[1.1342311, 1.2045237, 1.2248925]","['5.475e-01', '2.906e-01', '2.387e-01']",1.0,"[-1.1007708, -1.1186175, -1.1242137]","[-1.112225351511833, -1.08352507339309, -1.068909294504619]",False,22.81,2.341053939897796,0.025964999999999003,0.030556548823580002,"[0.046479624039127004, 0.030561082705273003, 0.030552014941887]",2025-04-16 16:03:48,-9.067763386168269e-06
6802a66792bd801e9fb8ad97,TFSI_2p47m_NO3_0p98m_ClO4_0p24m_SO4_0p23m_AC_0p26m,"['0.45175', '0.54730', '0.54482']",0.54606,2.2870968,1.22477305,0.5495,-1.06232375,-1.075099590665151,"{'TFSI': 2.47, 'NO3': 0.98, 'ClO4': 0.24, 'SO4': 0.23, 'AC': 0.26}",2025-03-12 19:34:47,"[2.297128899999999, 2.271095599999999, 2.303098]","[1.2326925, 1.209859, 1.2396871]","['3.647e-01', '5.540e-01', '5.450e-01']",1.0,"[-1.0644364, -1.0612366, -1.0634109]","[-1.04786856421292, -1.07376400794204, -1.0764351733882611]",False,22.56,3.507154678790648,0.0320024,0.05932689006433001,"[0.065399043941214, 0.059882629868576, 0.058771150260084004]",2025-03-12 19:28:23,-0.001111479608491
6802a66892bd801e9fb8ad98,FSI_0p36m,"[None, None, None]",,2.2931509500000002,1.26660515,,-1.0265458,-1.043284599934241,{'FSI': 0.36},2025-02-17 10:51:57,"[2.2771073, 2.2931422, 2.2931597]","[1.2529093, 1.2668936, 1.2663167]","[None, None, None]",1.0,"[-1.024198, -1.0262486, -1.026843]","[-1.041011251476317, -1.042808008994332, -1.043761190874149]",False,20.0,4.844945239139513,1.749999999978158e-05,0.016255555830298002,"[0.016129300621322, 0.016307027579668003, 0.016204084080927002]",2025-02-17 10:51:56,-0.000102943498741
6802a66892bd801e9fb8ad99,SO4_1p74m,"['0.69048', '0.74404', '0.79169']",0.767865,2.266045949999999,1.247222,0.5042,-1.018823949999999,-1.036983699875075,{'SO4': 1.74},2025-02-17 10:51:58,"[2.2931429, 2.2691329, 2.262959]","[1.2751128999999999, 1.2509106, 1.2435334]","['5.313e-01', '5.121e-01', '4.963e-01']",1.0,"[-1.01803, -1.0182223, -1.0194256]","[-1.033889840388956, -1.036071065609596, -1.037896334140553]",False,20.0,4.484071271643261,-0.006173899999999,0.061750398791913005,"[0.064010290009056, 0.063694375394342, 0.059806422189484]",2025-02-17 10:51:56,-0.0038879532048570003
6802a66892bd801e9fb8ad9a,TFSI_21m,"['0.63277', '0.53122', '0.49280']",0.5120100000000001,2.8523244,1.73925185,0.74265,-1.11307255,-1.128623100047635,{'TFSI': 21.0},2025-02-17 10:51:58,"[2.8192228, 2.8472014999999997, 2.8574473]","[1.7297422999999998, 1.7377536999999998, 1.74075]","['6.826e-01', '7.454e-01', '7.399e-01']",1.0,"[-1.0894805, -1.1094478, -1.1166973]","[-1.106415417601091, -1.125376913576113, -1.131869286519158]",False,23.62,1.218323178068836,0.010245799999999,0.006970328828073,"[0.00844031156023, 0.007159019419187, 0.006781638236959001]",2025-02-17 10:51:56,-0.000377381182227
6802a66992bd801e9fb8ad9b,TFSI_3p72m_FSI_4p91m_NO3_1p14m_ClO4_2p96m,"[None, '0.75925', '0.74954']",0.754394999999999,2.6503747,1.555286049999999,0.52885,-1.09508865,-1.118702125384505,"{'TFSI': 3.7199999999999998, 'FSI': 4.91, 'NO3': 1.1400000000000001, 'ClO4': 2.96}",2025-04-16 14:56:40,"[2.4312226, 2.6433780000000002, 2.657371399999999]","[1.3594284, 1.5565904, 1.5539817]","[None, '5.163e-01', '5.414e-01']",1.0,"[-1.0717942, -1.0867876, -1.1033897]","[-1.095547424068644, -1.109846718200527, -1.127557532568483]",False,22.68,2.3277592396399083,0.013993399999999,0.058517790289931,"[0.07533266860868, 0.057723371386599005, 0.05931220919326301]",2025-04-16 14:49:55,0.0015888378066630001
6802a66992bd801e9fb8ad9c,FSI_7p07m_AC_4p65m,"['0.50567', '0.39173', '0.40485']",0.39829000000000003,2.1680070000000002,1.18000365,0.13757,-0.9880033500000001,-0.9611559143448881,"{'FSI': 7.07, 'AC': 4.65}",2025-04-16 18:38:04,"[1.9688356999999992, 2.2510632, 2.0849508]","[1.1320407, 1.1796912, 1.1803161]","['5.087e-01', '2.632e-01', '1.194e-02']",1.0,"[-0.836795, -1.071372, -0.9046347]","[-1.081556060789757, -1.054306335629539, -0.8680054930602381]",False,23.06,2.816926706197468,-0.16611239999999902,0.038754500901041,"[0.052013193496337005, 0.038950555853979, 0.038558445948102]",2025-04-16 18:31:11,-0.000392109905877
6802a66992bd801e9fb8ad9d,NO3_3p5m_ClO4_1m_AC_2p1m,"['0.40377', '0.39450', '0.39335']",0.393924999999999,2.19704925,1.16042565,0.4929,-1.0366236,-1.039841420822949,"{'NO3': 3.5, 'ClO4': 1.0, 'AC': 2.1}",2025-03-24 14:20:59,"[2.1870364, 2.1970393, 2.1970592]","[1.1520101, 1.1628213, 1.1580300000000001]","['5.088e-01', '4.788e-01', '5.070e-01']",1.0,"[-1.0350263, -1.034218, -1.0390292]","[-1.0394434487078361, -1.035724207677292, -1.043958633968606]",False,23.93,4.148674421341318,1.9899999999850593e-05,0.08940676332663901,"[0.004759965303496001, 0.07574830794578001, 0.103065218707498]",2025-03-24 14:14:30,0.027316910761718
6802a66a92bd801e9fb8ad9e,TFSI_2p44m_NO3_1p17m_ClO4_0p24m_SO4_0p26m,"['0.78062', '0.61356', '0.58364']",0.5986,2.4622602000000002,1.38741385,0.5558000000000001,-1.07484635,-1.091075974633601,"{'TFSI': 2.44, 'NO3': 1.17, 'ClO4': 0.24, 'SO4': 0.26}",2025-03-12 18:25:52,"[2.4752498, 2.4632698, 2.4612506]","[1.4218258, 1.3938272, 1.3810004999999999]","['5.059e-01', '5.658e-01', '5.458e-01']",1.0,"[-1.053424, -1.0694426, -1.0802501]","[-1.072064962322752, -1.086495637076036, -1.095656312191167]",False,22.37,3.520711005905652,-0.002019199999999,0.06500765743360501,"[0.060043262637959005, 0.068079486267952, 0.061935828599257]",2025-03-12 18:19:23,-0.006143657668694001
6802a66a92bd801e9fb8ad9f,TFSI_1p84m_AC_5p36m,"['0.45155', '0.42749', '0.43108']",0.42928499999999997,2.1680332,1.1498149500000001,0.42625,-1.018218249999999,-1.011016890489215,"{'TFSI': 1.8399999999999999, 'AC': 5.36}",2025-02-17 10:51:58,"[2.1510631, 2.1670561, 2.1690103]","[1.1255926, 1.1480248, 1.1516051]","['4.178e-01', '3.910e-01', '4.615e-01']",1.0,"[-1.0254705, -1.0190313, -1.0174052]","[-1.018599373847614, -1.006718909069516, -1.015314871908913]",False,20.0,3.4702774954933022,0.0019542,0.030139133541795003,"[0.028352497100506004, 0.029638215818156004, 0.030640051265434003]",2025-02-17 10:51:56,0.001001835447278
6802a66a92bd801e9fb8ada0,SO4_2p16m,"[None, None, None]",,2.2791454,1.2521054,,-1.02704,-1.044909155920387,{'SO4': 2.16},2025-02-17 10:51:57,"[2.2651016, 2.2791425, 2.2791483]","[1.2368700000000001, 1.2539065, 1.2503043]","[None, None, None]",1.0,"[-1.0282316, -1.025236, -1.028844]","[-1.047168649200836, -1.044686568187581, -1.045131743653192]",False,20.0,4.375101049260903,5.800000000277805e-06,0.083908104272536,"[0.07995211740602501, 0.08912908545568801, 0.07868712308938401]",2025-02-17 10:51:55,-0.010441962366304
6802a66b92bd801e9fb8ada1,SO4_1p2m_AC_0p14m,"['0.65042', '0.58453', '0.56211']",0.57332,2.2220723000000002,1.19097085,0.58455,-1.03110145,-1.041636727988114,"{'SO4': 1.2, 'AC': 0.14}",2025-02-18 21:58:57,"[2.2110714, 2.2210545, 2.2230901]","[1.1884724, 1.1904562, 1.1914855]","['6.111e-01', '5.808e-01', '5.883e-01']",1.0,"[-1.022599, -1.0305983, -1.0316046]","[-1.039029616504437, -1.040740322099234, -1.042533133876994]",False,20.0,4.613566110537662,0.0020356000000000003,0.06812926947394901,"[0.066937434871111, 0.069097458312163, 0.067161080635734]",2025-02-18 21:52:52,-0.0019363776764280002
6802a66b92bd801e9fb8ada2,FSI_0p62m,"[None, None, None]",,2.308161499999999,1.29123525,,-1.01692625,-1.036553317926436,{'FSI': 0.62},2025-02-17 10:51:57,"[2.2931017, 2.3091717, 2.3071513]","[1.2975354000000001, 1.2955457, 1.2869248]","[None, None, None]",1.0,"[-0.9955662999999999, -1.013626, -1.0202265]","[-1.015593145491056, -1.032622263869985, -1.040484371982888]",False,20.0,4.7388110417295195,-0.0020203999999990003,0.033268679539087,"[0.032710405208558, 0.033505064659428, 0.033032294418745]",2025-02-17 10:51:55,-0.00047277024068200006
6802a66b92bd801e9fb8ada3,TFSI_2p45m_NO3_1p34m_ClO4_0p34m_SO4_0p33m_AC_1p35m,"['0.50527', '0.48116', '0.48150']",0.48133000000000004,2.27008705,1.2146565,0.5296500000000001,-1.05543055,-1.059274529940062,"{'TFSI': 2.45, 'NO3': 1.34, 'ClO4': 0.34, 'SO4': 0.33, 'AC': 1.35}",2025-03-12 20:43:46,"[2.2290785, 2.281113, 2.2590611000000003]","[1.1846647, 1.2284744, 1.2008386]","['5.525e-01', '5.250e-01', '5.343e-01']",1.0,"[-1.0444138, -1.0526386, -1.0582225]","[-1.052394912612744, -1.056872968751877, -1.061676091128246]",False,22.75,3.383351584437991,-0.022051900000000003,0.054190262728228,"[0.057656135208435, 0.054442652508256, 0.053937872948201]",2025-03-12 20:37:22,-0.000504779560054
6802a66c92bd801e9fb8ada4,AC_1p71m,"['0.55487', '0.57244', '0.57157']",0.572005,2.151959415,1.18065905,0.5488500000000001,-0.971300365,-0.9861317370136461,{'AC': 1.71},2025-02-17 10:51:58,"[2.15095374, 2.15095576, 2.15296307]","[1.1866366, 1.1786566, 1.1826615]","['5.680e-01', '5.480e-01', '5.497e-01']",1.0,"[-0.96431714, -0.97229916, -0.9703015700000001]","[-0.980570966405173, -0.986165362620362, -0.986098111406929]",False,20.0,4.744444544155979,0.00200731,0.03914867896653,"[0.038393028405709004, 0.039818033456833005, 0.038479324476227005]",2025-02-17 10:51:54,-0.0013387089806060001
6802a66c92bd801e9fb8ada5,NO3_5p32m_ClO4_0p8m,"['0.10746', None, None]",,2.2731236,1.25924035,,-1.01388325,-1.03755479287562,"{'NO3': 5.32, 'ClO4': 0.8}",2025-02-28 16:47:16,"[2.4031826, 2.2810917, 2.2651555]","[1.3944274, 1.2717303, 1.2467504]","['2.965e-02', None, None]",1.0,"[-1.0087552, -1.0093614, -1.0184051]","[-0.127342743052755, -1.032717900656953, -1.042391685094287]",False,20.0,4.238860068753783,-0.0159362,0.103637243873612,"[0.12664419527325102, 0.103561746732812, 0.10371274101441101]",2025-02-28 16:41:08,0.00015099428159800002
6802a66c92bd801e9fb8ada6,NO3_2p94m_ClO4_3p57m_AC_0p98m,"['0.43940', '0.41291', '0.41016']",0.411535,2.2951226,1.24189595,0.4203,-1.05322665,-1.039561627387622,"{'NO3': 2.94, 'ClO4': 3.5700000000000003, 'AC': 0.98}",2025-03-07 17:17:28,"[2.287167, 2.293146, 2.2970992]","[1.2719477000000001, 1.2467173, 1.2370746]","['4.615e-01', '4.141e-01', '4.265e-01']",1.0,"[-1.0152193, -1.0464287, -1.0600246]","[-1.00994535982502, -1.032638937390802, -1.046484317384441]",False,22.56,3.9424182384733,0.003953199999999,0.136339938826783,"[0.152143894282498, 0.135433316150034, 0.137246561503531]",2025-03-07 17:10:49,0.001813245353496
6802a66d92bd801e9fb8ada7,TFSI_12p57m,"['0.72814', '0.64986', '0.63133']",0.640595,2.6903462499999993,1.617488499999999,0.65685,-1.072857749999999,-1.090202598704183,{'TFSI': 12.57},2025-02-17 10:51:57,"[2.6413947, 2.693427599999999, 2.687264899999999]","[1.5877585, 1.6245873, 1.6103896999999998]","['5.867e-01', '6.437e-01', '6.700e-01']",1.0,"[-1.0536362, -1.0688403, -1.0768752]","[-1.072540119291516, -1.0855856958434331, -1.094819501564934]",False,20.0,1.749495640686368,-0.006162699999999,0.023432409758499,"[0.023908689140550003, 0.023638272551485002, 0.023226546965512]",2025-02-17 10:51:56,-0.00041172558597200003
6802a66d92bd801e9fb8ada8,AC_0p83m,"['0.62124', '0.54701', '0.51972']",0.533365,2.139963899999999,1.1576333,0.44530000000000003,-0.9823305999999999,-0.9863730922891951,{'AC': 0.8300000000000001},2025-02-17 10:51:57,"[2.1369231, 2.1389545, 2.140973299999999]","[1.1646281, 1.1566211, 1.1586455]","['4.238e-01', '4.316e-01', '4.590e-01']",1.0,"[-0.9722949999999999, -0.9823333999999999, -0.9823278]","[-0.9781392036343701, -0.9865732958455581, -0.986172888732831]",False,20.0,4.872607690585771,0.002018799999999,0.038728167006104,"[0.036657547833934004, 0.038502072355324005, 0.038954261656885]",2025-02-17 10:51:56,0.00045218930156000004
6802a66d92bd801e9fb8ada9,NO3_3p5m_ClO4_2m,"[None, None, None]",,2.4162176,1.3587058,,-1.0575118,-1.077930905960495,"{'NO3': 3.5, 'ClO4': 2.0}",2025-03-24 12:03:01,"[2.4232034000000002, 2.4211962, 2.411239]","[1.3900902, 1.3718115, 1.3456001]","[None, None, None]",1.0,"[-1.0331132, -1.0493847, -1.0656389]","[-1.052855280088911, -1.069213092441624, -1.086648719479366]",False,23.06,4.225741785789251,-0.009957199999999,0.16086123158878202,"[0.16066127617074602, 0.151575510524101, 0.17014695265346302]",2025-03-24 11:56:35,0.018571442129362
6802a66e92bd801e9fb8adaa,ClO4_0p4m_AC_6p3m,"['0.40964', '0.37903', '0.37191']",0.375469999999999,2.17099215,1.1109877,0.47350000000000003,-1.06000445,-1.069065061760609,"{'ClO4': 0.4, 'AC': 6.3}",2025-02-18 18:32:43,"[2.1670075, 2.1709985, 2.1709858]","[1.1088098, 1.1107966, 1.1111788]","['5.480e-01', '4.769e-01', '4.701e-01']",1.0,"[-1.0581977, -1.0602019, -1.059807]","[-1.073269837974005, -1.069885682425755, -1.068244441095462]",False,20.0,4.111455216871584,-1.2700000000087643e-05,0.027903104678423003,"[0.027628424608591003, 0.028159146046082002, 0.027647063310764]",2025-02-18 18:25:56,-0.000512082735318
6802a66e92bd801e9fb8adab,TFSI_0p28m_ClO4_1p59m,"[None, None, None]",,2.3081374500000003,1.2914276,,-1.01670985,-1.040906913546462,"{'TFSI': 0.28, 'ClO4': 1.5899999999999999}",2025-02-17 10:51:57,"[2.3051203, 2.3071241000000002, 2.3091508]","[1.3047442, 1.2935108, 1.2893444]","[None, None, None]",1.0,"[-1.0003761, -1.0136133, -1.0198064]","[-1.022909228396709, -1.037634704662511, -1.044179122430412]",False,20.0,4.497959054051222,0.0020267,0.08768088569799701,"[0.08880736315407901, 0.08701768342826101, 0.088344087967734]",2025-02-17 10:51:56,0.0013264045394730001
6802a66e92bd801e9fb8adac,NO3_1m,"[None, None, None]",,2.30514775,1.253501,,-1.05164675,-1.074716574866784,{'NO3': 1.0},2025-02-17 10:51:57,"[2.3511783, 2.3111568, 2.2991387]","[1.2941453, 1.2596973999999999, 1.2473046]","[None, None, None]",1.0,"[-1.0570330000000001, -1.0514594, -1.0518341]","[-1.079345065810427, -1.074705536479113, -1.074727613254454]",False,23.62,4.868025923310825,-0.012018099999999001,0.057355818727619,"[0.057185249646892006, 0.05820896897189701, 0.056502668483341005]",2025-02-17 10:51:56,-0.001706300488555
6802a66f92bd801e9fb8adad,AC_0p29m,"['0.51276', '0.47604', '0.46662']",0.47133,2.17703285,1.17304755,0.6844,-1.0039853,-1.013394992469525,{'AC': 0.29},2025-02-17 10:51:57,"[2.1690441, 2.1750268, 2.1790389]","[1.1666543, 1.1700516, 1.1760435]","['6.580e-01', '6.828e-01', '6.860e-01']",1.0,"[-1.0023898, -1.0049752, -1.0029954]","[-1.013218509997971, -1.01420967879649, -1.01258030614256]",False,20.0,4.95473917484002,0.004012099999999,0.014075376689752,"[0.013535542060359002, 0.014191853036877, 0.013958900342626]",2025-02-17 10:51:56,-0.000232952694251
6802a66f92bd801e9fb8adae,NO3_0p28m_ClO4_5m,"[None, None, None]",,2.37022145,1.3384432,,-1.03177825,-1.055166352257659,"{'NO3': 0.28, 'ClO4': 5.0}",2025-02-17 10:51:57,"[2.4192025, 2.3732419, 2.3672009999999992]","[1.4161931, 1.3477597000000001, 1.3291267]","[None, None, None]",1.0,"[-1.0030094, -1.0254822, -1.0380743]","[-1.025730410256281, -1.04874716472791, -1.061585539787408]",False,20.0,4.070217643176819,-0.0060409,0.166913906676249,"[0.173807313974179, 0.17381674639777, 0.16001106695472803]",2025-02-17 10:51:55,-0.013805679443041001
6802a66f92bd801e9fb8adaf,AC_2p88m,"['0.56402', '0.56374', '0.55265']",0.558195,2.15401545,1.13228745,0.56655,-1.021728,-1.03891524435414,{'AC': 2.88},2025-02-17 10:51:58,"[2.1650356, 2.1510154, 2.1570155]","[1.117593, 1.1259729, 1.1386020000000001]","['5.710e-01', '5.652e-01', '5.679e-01']",1.0,"[-1.0474426, -1.0250425, -1.0184135]","[-1.064166736038332, -1.04281216140709, -1.03501832730119]",False,20.0,4.584133957207609,0.006000099999999,0.039862289330431004,"[0.041848217903736, 0.038791821362462, 0.040932757298399]",2025-02-17 10:51:56,0.0021409359359370003
6802a67092bd801e9fb8adb0,FSI_21m,"['0.74220', '0.58867', '0.57478']",0.5817249999999999,2.87833135,1.693106,0.23945000000000002,-1.18522535,-1.161736254046751,{'FSI': 21.0},2025-02-17 10:51:57,"[2.749374, 2.8632422, 2.8934205]","[1.6541108, 1.706722, 1.67949]","['3.127e-01', '2.702e-01', '2.087e-01']",1.0,"[-1.0952632, -1.1565202, -1.2139305]","[-1.089914537899385, -1.139207243696871, -1.184265264396631]",False,23.31,1.7440650856519642,0.030178299999999002,0.031045490410298002,"[0.037317781977885, 0.031297220860407, 0.030793759960189]",2025-02-17 10:51:55,-0.0005034609002170001
6802a67092bd801e9fb8adb1,FSI_5p1m,"[None, '0.36427', None]",,2.47014755,1.32945665,,-1.1406909,-0.753988832319132,{'FSI': 5.1},2025-02-17 10:51:57,"[2.4230288, 2.5170988, 2.4231963]","[1.3616008, 1.3806131, 1.2783001999999999]","[None, '1.000e-05', None]",1.0,"[-1.061428, -1.1364857, -1.1448961]","[-1.083768808529761, -0.342643416316993, -1.165334248321271]",False,20.0,3.440252675337638,-0.0939025,0.09331907975294501,"[0.098525255983697, 0.100156762693432, 0.086481396812458]",2025-02-17 10:51:54,-0.013675365880974
6802a67092bd801e9fb8adb2,AC_7m,"['0.35263', '0.35481', '0.36590']",0.360355,2.17298665,1.1259834,0.45485000000000003,-1.04700325,-1.053296653964343,{'AC': 7.0},2025-02-19 03:42:37,"[2.1970168, 2.1729849, 2.1729884]","[1.1292106, 1.1269841999999999, 1.1249826]","['4.993e-01', '4.566e-01', '4.531e-01']",1.0,"[-1.0678062, -1.0460007, -1.0480058]","[-1.062460716238225, -1.0509130164151501, -1.055680291513535]",False,20.0,4.096693415632222,3.500000000045133e-06,0.021777169159472,"[0.022019769595568003, 0.021704098731476003, 0.021850239587468002]",2025-02-19 03:35:45,0.000146140855991
6802a67192bd801e9fb8adb3,SO4_2m,"[None, None, None]",,2.27494055,1.24980435,,-1.0251362,-1.043278848238845,{'SO4': 2.0},2025-02-17 10:51:57,"[2.2911343, 2.2769176, 2.2729635]","[1.2857404, 1.2537, 1.2459087]","[None, None, None]",1.0,"[-1.0053939, -1.0232176, -1.0270548]","[-1.023230673732514, -1.04161249526124, -1.04494520121645]",False,23.37,4.415983171488229,-0.0039541,0.080150270468756,"[0.07835352744438301, 0.080333765979349, 0.07996677495816301]",2025-02-17 10:51:55,-0.00036699102118600005
6802a67192bd801e9fb8adb4,TFSI_4p70m_FSI_8p47m_ClO4_0p27m,"['0.66749', None, None]",,2.650375099999999,1.54680405,,-1.10357105,-1.128486034363391,"{'TFSI': 4.7, 'FSI': 8.47, 'ClO4': 0.27}",2025-03-20 11:20:09,"[2.6013777, 2.643366699999999, 2.6573835]","[1.5092956, 1.5479089, 1.5456992]","['4.820e-01', None, None]",1.0,"[-1.0920821, -1.0954578, -1.1116843]","[-1.107181124487761, -1.121200329516429, -1.1357717392103521]",False,23.56,2.032851068855839,0.014016800000000001,0.04258687702635,"[0.05485169666023, 0.04039056837990301, 0.044783185672797]",2025-03-20 11:13:23,0.004392617292894
6802a67192bd801e9fb8adb5,FSI_9p14m_AC_2p65m,"['0.33861', '0.40387', '0.38242']",0.393144999999999,2.2330657,1.24633705,0.01097,-0.9867286500000001,-0.8391287335827171,"{'FSI': 9.14, 'AC': 2.65}",2025-04-16 19:52:45,"[2.5352772999999997, 2.1429935, 2.3231379]","[1.3712412999999999, 1.2601518999999999, 1.2325222]","['2.014e-01', '1.078e-02', '1.116e-02']",1.0,"[-1.164036, -0.8828416, -1.0906157]","[-1.090635999679857, -0.8406349237718861, -0.837622543393548]",False,23.25,2.63712432623805,0.180144399999999,0.048401285078061004,"[0.069816991573206, 0.048550725544491004, 0.048251844611631005]",2025-04-16 19:45:50,-0.000298880932859
6802a67292bd801e9fb8adb6,SO4_3m,"['0.70079', '0.62064', '0.57361']",0.597124999999999,2.35119145,1.3101503,0.4582,-1.041041149999999,-1.043706389081716,{'SO4': 3.0},2025-02-17 10:51:57,"[2.3489557, 2.3451972, 2.357185699999999]","[1.3321394, 1.3071607, 1.3131399]","['4.509e-01', '4.453e-01', '4.711e-01']",1.0,"[-1.0168163, -1.0380365, -1.0440458]","[-1.025219805268938, -1.040451199663098, -1.046961578500334]",False,23.12,4.172313066993833,0.011988499999999002,0.072192425648439,"[0.074454138020962, 0.07263007332300901, 0.071754777973868]",2025-02-17 10:51:54,-0.0008752953491410001
6802a67292bd801e9fb8adb7,TFSI_2p94m_AC_4p06m,"['0.36133', '0.41217', '0.40149']",0.40683,2.194910649999999,1.123015699999999,0.5435,-1.07189495,-1.080231844887391,"{'TFSI': 2.94, 'AC': 4.06}",2025-02-18 19:42:36,"[2.1910005, 2.1910108, 2.1988105]","[1.1135888, 1.1212183, 1.1248131]","['4.537e-01', '5.458e-01', '5.412e-01']",1.0,"[-1.0774117, -1.0697925, -1.0739974]","[-1.07347994052928, -1.079160021415808, -1.081303668358973]",False,20.0,3.200106159101723,0.0077997000000000006,0.028541030201971,"[0.030195770161000002, 0.027937891262033002, 0.029144169141909003]",2025-02-18 19:36:01,0.0012062778798760001
6802a67292bd801e9fb8adb8,AC_p5m_SO4_1p5m,"['0.50502', '0.50916', '0.52627']",0.517714999999999,2.203765319999999,1.2097058,0.45370000000000005,-0.99405952,-0.99429643873378,"{'AC': 0.5, 'SO4': 1.5}",2025-02-17 10:51:57,"[2.2207933, 2.2067715, 2.200759139999999]","[1.2287383, 1.2107096, 1.208702]","['4.863e-01', '4.572e-01', '4.502e-01']",1.0,"[-0.9920549999999999, -0.9960619, -0.99205714]","[-0.992387715420701, -0.9956339725188571, -0.9929589049487021]",False,20.0,4.484555226711392,-0.0060123600000000004,0.069698989324374,"[0.069645146417995, 0.072454236632794, 0.066943742015955]",2025-02-17 10:51:56,-0.005510494616838
6802a67392bd801e9fb8adb9,NO3_7m,"[None, None, None]",,2.45725515,1.390397549999999,,-1.0668576,-1.087180185815873,{'NO3': 7.0},2025-02-17 10:51:57,"[2.441239099999999, 2.4592694, 2.455240899999999]","[1.4066082, 1.4014091, 1.379386]","[None, None, None]",1.0,"[-1.0346309, -1.0578603, -1.0758549]","[-1.050061339934384, -1.076621589699902, -1.097738781931844]",False,20.0,4.202483299419715,-0.0040285,0.15127829690371603,"[0.161545860698587, 0.15376020379007402, 0.148796390017357]",2025-02-17 10:51:55,-0.004963813772716001
6802a67392bd801e9fb8adba,NO3_2p28m_ClO4_0p79m_SO4_0p98m,"['0.90038', '0.81170', '0.75191']",0.781805,2.37716595,1.3277462500000001,0.48725,-1.0494197,-1.067648246104482,"{'NO3': 2.2800000000000002, 'ClO4': 0.79, 'SO4': 0.98}",2025-03-10 17:11:03,"[2.3651711, 2.3791488, 2.3751831]","[1.3239745, 1.3313481, 1.3241444]","['4.162e-01', '4.505e-01', '5.240e-01']",1.0,"[-1.0411966, -1.0478007, -1.0510387]","[-1.060871621450799, -1.0651905726268631, -1.0701059195821]",False,22.68,4.304748738466392,-0.0039657,0.11671063388573401,"[0.106686857334311, 0.126709055366221, 0.106712212405246]",2025-03-10 17:04:43,-0.019996842960974003
6802a67392bd801e9fb8adbb,TFSI_1p61m_FSI_2p91m_ClO4_0p10m_SO4_0p064m,"[None, None, None]",,2.46012655,1.3957047500000002,,-1.064421799999999,-1.08928154233228,"{'TFSI': 1.6099999999999999, 'FSI': 2.91, 'ClO4': 0.1, 'SO4': 0.064}",2025-03-19 17:37:55,"[2.4912251, 2.4630105, 2.4572426]","[1.4408939, 1.4024109, 1.3889985999999999]","[None, None, None]",1.0,"[-1.0503312, -1.0605996, -1.068244]","[-1.073176853956012, -1.085420757728286, -1.093142326936273]",False,22.81,3.321560458701158,-0.0057679,0.074665808172791,"[0.073244806203393, 0.07105427008354401, 0.078277346262038]",2025-03-19 17:31:35,0.007223076178494001
6802a67492bd801e9fb8adbc,TFSI_4p18m_NO3_1p14m_ClO4_0p04m_SO4_0p04m,"[None, None, None]",,2.5212073,1.45590405,,-1.06530325,-1.09120359692405,"{'TFSI': 4.18, 'NO3': 1.1400000000000001, 'ClO4': 0.04, 'SO4': 0.04}",2025-03-14 14:02:48,"[2.4990954, 2.5251028, 2.5173118]","[1.4448602, 1.4619119, 1.4498962]","[None, None, None]",1.0,"[-1.0542352, -1.0631909, -1.0674156]","[-1.079325625410553, -1.088342119054923, -1.094065074793177]",False,20.0,3.024507527773933,-0.007791,0.058070065784777004,"[0.055801965182506005, 0.05821559438022501, 0.057924537189329]",2025-03-14 13:56:16,-0.000291057190895
6802a67492bd801e9fb8adbd,TFSI_1p70m_FSI_2p96m_SO4_0p06m_AC_0p15m,"['0.62046', '0.61355', '0.59937']",0.60646,2.30810245,1.23344615,0.51505,-1.0746563,-1.089773037655871,"{'TFSI': 1.7000000000000002, 'FSI': 2.96, 'SO4': 0.06, 'AC': 0.15}",2025-03-19 18:46:43,"[2.3171575, 2.3090986, 2.3071063]","[1.2512984999999999, 1.2372543999999999, 1.2296379]","['4.976e-01', '5.154e-01', '5.147e-01']",1.0,"[-1.0658590000000001, -1.0718442, -1.0774683999999999]","[-1.078872985323702, -1.08687603969312, -1.092670035618621]",False,23.18,3.282761553372887,-0.001992299999999,0.072298828542094,"[0.070436308517471, 0.068599746205825, 0.07599791087836401]",2025-03-19 18:40:21,0.007398164672539001
6802a67492bd801e9fb8adbe,TFSI_0p91m_NO3_2p10m_SO4_0p90m,"[None, '0.84945', '0.66534']",0.7573949999999999,2.3861958,1.3499770500000001,0.500599999999999,-1.03621875,-1.058762464841768,"{'TFSI': 0.91, 'NO3': 2.1, 'SO4': 0.9}",2025-03-10 19:28:44,"[2.3671860000000002, 2.3751888, 2.3972028]","[1.3473915, 1.3435739, 1.3563802]","[None, '4.324e-01', '5.688e-01']",1.0,"[-1.0197945, -1.0316149000000001, -1.0408226]","[-1.041733351170017, -1.05500123178689, -1.062523697896646]",False,22.25,3.996957980682206,0.022013999999999003,0.089792357862291,"[0.08596297259959601, 0.08842556961891401, 0.09115914610566701]",2025-03-10 19:22:22,0.0027335764867520004
6802a67592bd801e9fb8adbf,AC_3p5m_SO4_p5m,"['0.53281', '0.50542', '0.50551']",0.5054649999999999,2.160900524999999,1.1786469,0.4703,-0.982253625,-0.9857883331661891,"{'AC': 3.5, 'SO4': 0.5}",2025-02-17 10:51:57,"[2.164943, 2.15888885, 2.1629122]","[1.1986738, 1.1766344, 1.1806594]","['5.153e-01', '4.698e-01', '4.708e-01']",1.0,"[-0.9662691999999999, -0.98225445, -0.9822527999999999]","[-0.9765107814510081, -0.9850998729761671, -0.9864767933562101]",False,20.0,4.373263551234581,0.00402335,0.041579775030964,"[0.043127099376709006, 0.041406915579914, 0.041752634482014]",2025-02-17 10:51:54,0.0003457189021
6802a67592bd801e9fb8adc0,NO3_0p93m_ClO4_0p65m,"[None, '0.73844', '0.74530']",0.74187,2.33015835,1.3165550000000001,0.48335000000000006,-1.01360335,-1.023866011950732,"{'NO3': 0.93, 'ClO4': 0.65}",2025-02-17 10:51:58,"[2.32499074, 2.3291489, 2.3311678000000002]","[1.3498119, 1.3225609, 1.3105491]","[None, '4.538e-01', '5.129e-01']",1.0,"[-0.97517884, -1.006588, -1.0206187]","[-0.995184223289004, -1.015595757738107, -1.032136266163357]",False,20.0,4.744182017890837,0.0020189,0.089767130177095,"[0.080612505723113, 0.090896598214348, 0.088637662139843]",2025-02-17 10:51:55,-0.0022589360745050003
6802a67592bd801e9fb8adc1,TFSI_2p73m_NO3_6p10m,"[None, None, None]",,2.58313265,1.536171899999999,,-1.04696075,-1.071173602605838,"{'TFSI': 2.73, 'NO3': 6.1}",2025-02-17 10:51:57,"[2.499283799999999, 2.5770985, 2.5891668]","[1.4854424, 1.5368505, 1.5354933]","[None, None, None]",1.0,"[-1.0138414, -1.040248, -1.0536735]","[-1.040601948660091, -1.064790783486019, -1.077556421725656]",False,20.0,3.186959365773845,0.0120683,0.089370007336544,"[0.087421380233567, 0.08817667977608201, 0.090563334897007]",2025-02-17 10:51:56,0.002386655120925
6802a67692bd801e9fb8adc2,AC_1m,"['0.28264', '0.33133', '0.21175']",0.27154,2.2430594,1.2036619,0.0003073,-1.0393975,-0.154496272107416,{'AC': 1.0},2025-02-19 01:23:51,"[2.253084399999999, 2.197011, 2.2891078]","[1.2216779, 1.1736343, 1.2336895]","['5.044e-05', '1.000e-05', '6.046e-04']",1.0,"[-1.0314065, -1.0233767, -1.0554183]","[-0.14521509002643201, -0.15229647845093802, -0.156696065763894]",False,20.0,4.847312088695848,0.0920968,0.031021980345626,"[0.030192425550005002, 0.031067626406815003, 0.030976334284437003]",2025-02-19 01:17:16,-9.12921223775523e-05
6802a67692bd801e9fb8adc3,AC_3p62m,"['0.25563', '0.52518', '0.51912']",0.52215,2.15898017,1.1786184,0.5744,-0.98036177,-0.9917680266502791,{'AC': 3.62},2025-02-17 10:51:58,"[2.3109276, 2.1549756, 2.16298474]","[1.2806852, 1.1746106, 1.1826262]","['7.558e-05', '5.707e-01', '5.781e-01']",1.0,"[-1.0302424, -0.9803649999999999, -0.98035854]","[-0.096069307776037, -0.9916334893494021, -0.9919025639511561]",False,20.0,4.4882167533259345,0.008009139999999,0.02959448256496,"[0.02887727164124, 0.029542381918621, 0.029646583211298]",2025-02-17 10:51:55,0.00010420129267700001
6802a67792bd801e9fb8adc4,NO3_1p4m_ClO4_2m_AC_2p1m,"['0.46316', '0.41654', '0.41551']",0.416025,2.1780518,1.1450151,0.5562,-1.033036699999999,-1.045073940056395,"{'NO3': 1.4, 'ClO4': 2.0, 'AC': 2.1}",2025-03-24 13:11:44,"[2.1570378, 2.177061499999999, 2.1790421]","[1.1057838, 1.1450138, 1.1450164]","['5.556e-01', '5.463e-01', '5.661e-01']",1.0,"[-1.051254, -1.0320477, -1.0340257]","[-1.061508505368864, -1.04336254263458, -1.04678533747821]",False,23.87,4.193078349782683,0.0019806000000000003,0.085338003778245,"[0.085903082801942, 0.07445534539762301, 0.096220662158867]",2025-03-24 13:05:23,0.021765316761244
6802a67792bd801e9fb8adc5,TFSI_11p00m_AC_7p16m,"['0.33020', '0.31239', '0.31229']",0.31234,2.56921,1.35889245,0.1081,-1.21031755,-1.053589795065413,"{'TFSI': 11.0, 'AC': 7.16}",2025-04-01 23:29:44,"[2.315093499999999, 2.5573167999999997, 2.5811032000000003]","[1.132599, 1.3487941, 1.3689908]","['2.409e-01', '1.113e-01', '1.049e-01']",1.0,"[-1.1824945, -1.2085227, -1.2121124]","[-1.104730135616161, -1.055534422759929, -1.051645167370897]",False,20.0,1.753498811929223,0.023786400000000003,0.008295752162874,"[0.009370532453782, 0.008305549860781001, 0.008285954464967]",2025-04-01 23:22:09,-1.9595395813969133e-05
6802a67792bd801e9fb8adc6,ClO4_0p85m,"[None, None, None]",,2.2830015,1.2609111,,-1.0220904,-1.041090829225189,{'ClO4': 0.85},2025-02-17 10:51:57,"[2.3010726, 2.2808867, 2.2851163]","[1.2963196, 1.2608994, 1.2609228]","[None, None, None]",1.0,"[-1.004753, -1.0199873, -1.0241935]","[-1.025417565164081, -1.039592716784888, -1.042588941665489]",False,20.0,4.819074651885776,0.004229599999999,0.032840863165214,"[0.033572816252483005, 0.032856403371411005, 0.032825322959017]",2025-02-17 10:51:54,-3.108041239364284e-05
6802a67892bd801e9fb8adc7,NO3_6p86m_AC_1p68m,"['0.40091', '0.39367', '0.39593']",0.39480000000000004,2.2790815,1.21954475,0.3496,-1.05953675,-1.028420400974671,"{'NO3': 6.86, 'AC': 1.6800000000000002}",2025-02-17 10:51:58,"[2.2690801, 2.2770672, 2.2810958]","[1.2304543, 1.2226409999999999, 1.2164485]","['3.838e-01', '3.518e-01', '3.474e-01']",1.0,"[-1.0386258, -1.0544262, -1.0646473]","[-1.01887088439576, -1.024301971627413, -1.032538830321927]",False,20.0,4.035849872184135,0.004028599999999,0.11109576921843901,"[0.110554359921013, 0.10664730084059201, 0.11554423759628601]",2025-02-17 10:51:54,0.008896936755693
6802a67892bd801e9fb8adc8,ClO4_1p76m,"['0.70179', '0.62559', '0.32996']",0.47777499999999906,2.3281365,1.31354745,0.212055,-1.01458905,-0.572660474470002,{'ClO4': 1.76},2025-02-17 10:51:58,"[2.3111046, 2.3251412, 2.331131799999999]","[1.3151555, 1.3129529, 1.314142]","['5.793e-01', '4.241e-01', '1.000e-05']",1.0,"[-0.9959490999999999, -1.0121883, -1.0169898]","[-1.00766109469775, -1.01057343330549, -0.134747515634514]",False,20.0,4.6393494558971025,0.005990599999999,0.024113485958834002,"[0.041976962012425005, 0.004442880648026001, 0.043784091269642]",2025-02-17 10:51:55,0.039341210621616
6802a67892bd801e9fb8adc9,NO3_4m,"[None, None, None]",,2.3691768,1.32715275,,-1.04202405,-1.063540021891853,{'NO3': 4.0},2025-02-17 10:51:58,"[2.3751866, 2.3731774, 2.3651762]","[1.3571821, 1.3379525, 1.3163529999999999]","[None, None, None]",1.0,"[-1.0180045, -1.0352249, -1.0488232]","[-1.039136523597661, -1.056613773085509, -1.070466270698197]",False,24.25,4.5108377361194,-0.0080012,0.13407934712750302,"[0.14089933018889902, 0.13410154411455602, 0.13405715014045]",2025-02-17 10:51:56,-4.4393974106160534e-05
6802a67992bd801e9fb8adca,TFSI_16p87m_AC_4p18m,"['0.38877', '0.37525', '0.36543']",0.37034000000000006,2.57119465,1.4477491,0.11579,-1.12344555,-1.007480262266831,"{'TFSI': 16.87, 'AC': 4.18}",2025-04-01 21:07:27,"[2.5112435, 2.5612822, 2.581107099999999]","[1.4436307, 1.4500625999999999, 1.4454356]","['2.297e-01', '1.436e-01', '8.798e-02']",1.0,"[-1.0676128, -1.1112196, -1.1356715]","[-1.015738874911338, -1.013924600552495, -1.001035923981168]",False,23.68,1.3792282812513381,0.019824899999999,0.036604914290547005,"[0.039925277909196005, 0.035732402985687, 0.037477425595406004]",2025-04-01 21:00:11,0.0017450226097180002
6802a67992bd801e9fb8adcb,NO3_2p12m,"[None, None, None]",,2.31313455,1.2963438,,-1.01679075,-1.040918199598325,{'NO3': 2.12},2025-02-17 10:51:57,"[2.3511533, 2.3171239, 2.3091452]","[1.370165, 1.3073542, 1.2853334]","[None, None, None]",1.0,"[-0.9809882999999999, -1.0097697, -1.0238118]","[-1.005479642630477, -1.034206640271705, -1.047629758924946]",False,20.0,4.7282485269614245,-0.0079787,0.104320635775991,"[0.10651502897218501, 0.105656603651589, 0.10298466790039301]",2025-02-17 10:51:55,-0.0026719357511960002
6802a67992bd801e9fb8adcc,TFSI_0p87m,"[None, None, None]",,2.31513405,1.28012245,,-1.0350116,-1.058582144939852,{'TFSI': 0.87},2025-02-17 10:51:58,"[2.3091745, 2.3151505, 2.315117599999999]","[1.2761495, 1.2811432, 1.2791017]","[None, None, None]",1.0,"[-1.033025, -1.0340073, -1.0360159]","[-1.055615380624431, -1.058037540978115, -1.059126748901589]",False,20.0,4.430289795561243,-3.290000000033544e-05,0.027634674487659,"[0.028374996236746, 0.027399204030867003, 0.027870144944451003]",2025-02-17 10:51:54,0.00047094091358400005
6802a67992bd801e9fb8adcd,FSI_1p26m_SO4_1p26m,"[None, None, None]",,2.355056099999999,1.32055755,,-1.03449855,-1.058566596570331,"{'FSI': 1.26, 'SO4': 1.26}",2025-02-19 00:15:02,"[2.3171293, 2.3529667, 2.357145499999999]","[1.2981428, 1.3235648, 1.3175503]","[None, None, None]",1.0,"[-1.0189865, -1.0294019, -1.0395952]","[-1.043377250806551, -1.054165275240096, -1.062967917900566]",False,20.0,4.182945768255948,0.004178799999999001,0.071927027365335,"[0.07009677541136, 0.07197333638584501, 0.07188071834482501]",2025-02-18 23:38:58,-9.261804102016215e-05
6802a67a92bd801e9fb8adce,NO3_2m,"[None, None, None]",,2.3001306,1.2778917,,-1.0222389,-1.045097539930173,{'NO3': 2.0},2025-02-17 10:51:58,"[2.321081999999999, 2.305142, 2.2951192000000002]","[1.3367139, 1.2887074, 1.2670759999999999]","[None, None, None]",1.0,"[-0.9843681, -1.0164346, -1.0280432]","[-1.007429059629207, -1.038337533141857, -1.05185754671849]",False,23.25,4.742839549231871,-0.010022799999999001,0.10652821079397301,"[0.097200990915281, 0.104963738993571, 0.108092682594375]",2025-02-17 10:51:55,0.003128943600803
6802a67a92bd801e9fb8adcf,FSI_10p43m,"[None, None, None]",,2.585363499999999,1.4574878,,-1.1278757,-1.15150857494686,{'FSI': 10.43},2025-02-17 10:51:57,"[2.5531837, 2.5833841, 2.5873429]","[1.4969274, 1.4733281, 1.4416475]","[None, None, None]",1.0,"[-1.0562563, -1.110056, -1.1456954]","[-1.078506029936365, -1.134539209103668, -1.168477940790052]",False,20.0,2.594424254668088,0.003958799999999,0.07548355710672501,"[0.07971669309696501, 0.073986276196623, 0.07698083801682701]",2025-02-17 10:51:55,0.0029945618202030003
6802a67a92bd801e9fb8add0,ClO4_3p2m_SO4_0p96m,"[None, None, None]",,2.33609535,1.3319489500000001,,-1.0041464,-1.026513540630793,"{'ClO4': 3.2, 'SO4': 0.96}",2025-02-28 14:30:56,"[2.3329388, 2.3410891, 2.3311016]","[1.3515939, 1.3417461, 1.3221517999999999]","[None, None, None]",1.0,"[-0.9813449, -0.999343, -1.0089498]","[-1.00518928197196, -1.020858457166753, -1.032168624094832]",False,20.0,4.149994428812807,-0.009987499999999,0.120297698943486,"[0.13507465559547902, 0.129988172554855, 0.110607225332118]",2025-02-28 14:24:47,-0.019380947222736002
6802a67b92bd801e9fb8add1,NO3_2p24m_AC_3p92m,"['0.63486', '0.60282', '0.59026']",0.5965400000000001,2.157992649999999,1.156638,0.6063500000000001,-1.00135465,-1.019312529524853,"{'NO3': 2.24, 'AC': 3.92}",2025-02-28 15:39:01,"[2.1669873, 2.1589738, 2.1570115]","[1.1778252, 1.1600255, 1.1532505]","['6.142e-01', '6.042e-01', '6.085e-01']",1.0,"[-0.9891620999999999, -0.9989482999999999, -1.003761]","[-1.008031780865159, -1.01769799229088, -1.020927066758825]",False,20.0,4.222240803458117,-0.0019623,0.060072617750004005,"[0.060148774990983006, 0.058202050805634, 0.06194318469437401]",2025-02-28 15:32:54,0.00374113388874
6802a67b92bd801e9fb8add2,FSI_9p59m_NO3_1p6m,"['0.95488', '0.79162', '0.77586']",0.7837400000000001,2.6573874,1.56846425,0.44835,-1.08892315,-1.105632383491685,"{'FSI': 9.59, 'NO3': 1.6}",2025-04-01 22:17:18,"[2.6093611, 2.6533865, 2.6613883]","[1.5589602, 1.5755699, 1.5613586]","['3.633e-01', '4.477e-01', '4.490e-01']",1.0,"[-1.0504009, -1.0778166, -1.1000296999999999]","[-1.070138297075552, -1.095229173652364, -1.116035593331005]",False,23.68,2.637253398854117,0.0080018,0.083135004186415,"[0.087591715515084, 0.081034207439637, 0.08523580093319301]",2025-04-01 22:10:27,0.004201593493555001
6802a67b92bd801e9fb8add3,SO4_1m,"[None, None, None]",,2.2540714,1.24158415,,-1.01248725,-1.037576092895022,{'SO4': 1.0},2025-02-17 10:51:58,"[2.2889223, 2.2570804, 2.2510624]","[1.285136, 1.2457074, 1.2374609]","[None, None, None]",1.0,"[-1.0037863, -1.011373, -1.0136015]","[-1.0300775198992551, -1.037819426637771, -1.037332759152272]",False,23.18,4.689880059322863,-0.006017999999999001,0.066095358194848,"[0.06674237215548401, 0.066207585842622, 0.06598313054707401]",2025-02-17 10:51:55,-0.000224455295548
6802a67c92bd801e9fb8add4,TFSI_7p98m_FSI_14p62m_NO3_0p69m,"['0.78810', '0.64442', '0.76200']",0.7032100000000001,2.9353973,1.825889399999999,0.5862,-1.1095079,-1.129393127253256,"{'TFSI': 7.98, 'FSI': 14.62, 'NO3': 0.6900000000000001}",2025-03-19 19:57:58,"[2.8892484, 2.9374908, 2.9333038]","[1.8220044, 1.8354039, 1.8163749]","['5.419e-01', '6.105e-01', '5.619e-01']",1.0,"[-1.067244, -1.1020869, -1.1169289]","[-1.0884042562236491, -1.121656930148838, -1.137129324357675]",False,23.18,1.429420641862802,-0.0041869999999990005,0.016839100805495,"[0.018438229228190002, 0.016797337408758002, 0.016880864202232]",2025-03-19 19:50:44,8.352679347384263e-05
