Repository: lopezgroup-NU/BatteryRobot

File: MainProject/src/main/data_special.csv (part 1 of 2)
_id,name,alpha_c,avg_alpha_c,avg_cv_diff,avg_highV,avg_i0,avg_lowV,avg_overP,components,cv_date_uploaded,cv_diff,highV,i0,ignore_first,lowV,overP,precipitated_out,temp(C),water_weight,cv_error,avg_conductivity,conductivity,geis_date_uploaded,geis_error
681bc6c392bd801e9fb8b08f,NO3_1m,"[None, None, None]",,2.4627423,1.3658312000000001,,-1.0969111,-1.074716574866784,{'NO3': 1.0},2025-02-17 10:51:57,"[2.4737733, 2.4657317, 2.4597529]","[1.3724647, 1.3700173, 1.3616451]","[None, None, None]",1.0,"[-1.1013086, -1.0957144, -1.0981078]","[-1.079345065810427, -1.074705536479113, -1.074727613254454]",False,23.62,4.868025923310825,-0.0059788,0.057355818727619,"[0.057185249646892006, 0.05820896897189701, 0.056502668483341005]",2025-02-17 10:51:56,-0.001706300488555
681bc6c392bd801e9fb8b090,TFSI_0p87m,"[None, None, None]",,2.440756,1.3614517,,-1.0793043,-1.058582144939852,{'TFSI': 0.87},2025-02-17 10:51:58,"[2.4377587, 2.4417681, 2.4397439]","[1.360466, 1.3634558, 1.3594476]","[None, None, None]",1.0,"[-1.0772927, -1.0783123, -1.0802963]","[-1.055615380624431, -1.058037540978115, -1.059126748901589]",False,20.0,4.430289795561243,-0.0020242000000000003,0.027634674487659,"[0.028374996236746, 0.027399204030867003, 0.027870144944451003]",2025-02-17 10:51:54,0.00047094091358400005
681bc6c392bd801e9fb8b091,SO4_2m,"[None, None, None]",,2.435546549999999,1.363148499999999,,-1.072398049999999,-1.043278848238845,{'SO4': 2.0},2025-02-17 10:51:57,"[2.4417324000000002, 2.4375633, 2.4335298]","[1.3920478, 1.3660582, 1.3602387999999999]","[None, None, None]",1.0,"[-1.0496846, -1.0715051, -1.073291]","[-1.023230673732514, -1.04161249526124, -1.04494520121645]",False,23.37,4.415983171488229,-0.0040334999999990006,0.080150270468756,"[0.07835352744438301, 0.080333765979349, 0.07996677495816301]",2025-02-17 10:51:55,-0.00036699102118600005
681bc6c492bd801e9fb8b092,FSI_7p07m_AC_4p65m,"['0.50567', '0.39173', '0.40485']",0.39829000000000003,2.7477892500000003,1.5924667000000001,0.13757,-1.15532255,-0.9611559143448881,"{'FSI': 7.07, 'AC': 4.65}",2025-04-16 18:38:04,"[2.447721, 2.7397955, 2.755783]","[1.3184391, 1.5860584, 1.598875]","['5.087e-01', '2.632e-01', '1.194e-02']",1.0,"[-1.1292819, -1.1537371, -1.156908]","[-1.081556060789757, -1.054306335629539, -0.8680054930602381]",False,23.06,2.816926706197468,0.0159875,0.038754500901041,"[0.052013193496337005, 0.038950555853979, 0.038558445948102]",2025-04-16 18:31:11,-0.000392109905877
681bc6c492bd801e9fb8b093,AC_0p29m,"['0.51276', '0.47604', '0.46662']",0.47133,2.3166852000000002,1.2643724,0.6844,-1.0523128,-1.013394992469525,{'AC': 0.29},2025-02-17 10:51:57,"[2.3156738, 2.3156996, 2.3176708]","[1.2649783, 1.2623861, 1.2663587]","['6.580e-01', '6.828e-01', '6.860e-01']",1.0,"[-1.0506955, -1.0533135, -1.0513121]","[-1.013218509997971, -1.01420967879649, -1.01258030614256]",False,20.0,4.95473917484002,0.001971199999999,0.014075376689752,"[0.013535542060359002, 0.014191853036877, 0.013958900342626]",2025-02-17 10:51:56,-0.000232952694251
681bc6c492bd801e9fb8b094,FSI_1p68m,"['0.32597', None, '1.00000']",,2.4906788,1.3782603500000001,,-1.112418449999999,-1.082816246841411,{'FSI': 1.6800000000000002},2025-02-17 10:51:57,"[2.5277854, 2.4775497, 2.5038079]","[1.4462838, 1.3772533999999998, 1.3792673]","['1.000e-05', None, '3.081e-01']",1.0,"[-1.0815016, -1.1002963, -1.1245406]","[-0.13954609925212502, -1.077200987595702, -1.088431506087121]",False,20.0,4.350287824396393,0.026258200000000002,0.045401850479293,"[0.000974504517879, 0.028339506530291003, 0.062464194428295004]",2025-02-17 10:51:56,0.034124687898003006
681bc6c592bd801e9fb8b095,TFSI_1p84m_AC_5p36m,"['0.45155', '0.42749', '0.43108']",0.42928499999999997,2.3747028,1.29919575,0.42625,-1.07550705,-1.011016890489215,"{'TFSI': 1.8399999999999999, 'AC': 5.36}",2025-02-17 10:51:58,"[2.3777134, 2.3757146000000002, 2.373691]","[1.2960039, 1.3004031999999999, 1.2979883]","['4.178e-01', '3.910e-01', '4.615e-01']",1.0,"[-1.0817095, -1.0753114, -1.0757027]","[-1.018599373847614, -1.006718909069516, -1.015314871908913]",False,20.0,3.4702774954933022,-0.0020236,0.030139133541795003,"[0.028352497100506004, 0.029638215818156004, 0.030640051265434003]",2025-02-17 10:51:56,0.001001835447278
681bc6c592bd801e9fb8b096,SO4_2p16m,"[None, None, None]",,2.44172175,1.3684341,,-1.07328765,-1.044909155920387,{'SO4': 2.16},2025-02-17 10:51:57,"[2.4377299, 2.441712, 2.4417315]","[1.3632421, 1.3702204, 1.3666478]","[None, None, None]",1.0,"[-1.0744878, -1.0714916, -1.0750837]","[-1.047168649200836, -1.044686568187581, -1.045131743653192]",False,20.0,4.375101049260903,1.9500000000061132e-05,0.083908104272536,"[0.07995211740602501, 0.08912908545568801, 0.07868712308938401]",2025-02-17 10:51:55,-0.010441962366304
681bc6c592bd801e9fb8b097,TFSI_12p57m,"['0.72814', '0.64986', '0.63133']",0.640595,2.82786405,1.70768605,0.65685,-1.1201780000000001,-1.090202598704183,{'TFSI': 12.57},2025-02-17 10:51:57,"[2.7898834, 2.8299707, 2.8257574]","[1.6879699000000001, 1.7147907999999998, 1.7005813]","['5.867e-01', '6.437e-01', '6.700e-01']",1.0,"[-1.1019135, -1.1151799, -1.1251761]","[-1.072540119291516, -1.0855856958434331, -1.094819501564934]",False,20.0,1.749495640686368,-0.0042132999999990005,0.023432409758499,"[0.023908689140550003, 0.023638272551485002, 0.023226546965512]",2025-02-17 10:51:56,-0.00041172558597200003
681bc6c692bd801e9fb8b098,AC_4m,"['0.50300', '0.47832', '0.49243']",0.485375,2.40569615,1.3118191000000001,0.5535,-1.09387705,-1.0474414725007901,{'AC': 4.0},2025-02-19 02:32:21,"[2.3676938, 2.4116872000000003, 2.3997051000000003]","[1.2779913999999999, 1.3162202, 1.307418]","['5.347e-01', '5.416e-01', '5.654e-01']",1.0,"[-1.0897024, -1.095467, -1.0922871]","[-1.04391816985463, -1.04732717153669, -1.047555773464891]",False,20.0,4.440505209364047,-0.011982099999999002,0.036857565568537004,"[0.037855941030923004, 0.036599207437673004, 0.037115923699402004]",2025-02-19 02:26:07,0.000516716261728
681bc6c692bd801e9fb8b099,NO3_2p28m_ClO4_0p79m_SO4_0p98m,"['0.90038', '0.81170', '0.75191']",0.781805,2.5708374000000003,1.4701419,0.48725,-1.1006955,-1.067648246104482,"{'NO3': 2.2800000000000002, 'ClO4': 0.79, 'SO4': 0.98}",2025-03-10 17:11:03,"[2.5616526, 2.5698242000000002, 2.5718506000000003]","[1.4701728, 1.4717342, 1.4685496]","['4.162e-01', '4.505e-01', '5.240e-01']",1.0,"[-1.0914798000000001, -1.09809, -1.103301]","[-1.060871621450799, -1.0651905726268631, -1.0701059195821]",False,22.68,4.304748738466392,0.0020264000000000002,0.11671063388573401,"[0.106686857334311, 0.126709055366221, 0.106712212405246]",2025-03-10 17:04:43,-0.019996842960974003
681bc6c692bd801e9fb8b09a,AC_0p83m,"['0.62124', '0.54701', '0.51972']",0.533365,2.3184275,1.280979949999999,0.44530000000000003,-1.03744755,-0.9863730922891951,{'AC': 0.8300000000000001},2025-02-17 10:51:57,"[2.3314602, 2.3214442, 2.3154108]","[1.3070211, 1.2829897, 1.2789702]","['4.238e-01', '4.316e-01', '4.590e-01']",1.0,"[-1.0244391, -1.0384545, -1.0364406]","[-0.9781392036343701, -0.9865732958455581, -0.986172888732831]",False,20.0,4.872607690585771,-0.0060334,0.038728167006104,"[0.036657547833934004, 0.038502072355324005, 0.038954261656885]",2025-02-17 10:51:56,0.00045218930156000004
681bc6c792bd801e9fb8b09b,TFSI_1p70m_FSI_2p96m_SO4_0p06m_AC_0p15m,"['0.62046', '0.61355', '0.59937']",0.60646,2.5338454500000003,1.40387895,0.51505,-1.1299665,-1.089773037655871,"{'TFSI': 1.7000000000000002, 'FSI': 2.96, 'SO4': 0.06, 'AC': 0.15}",2025-03-19 18:46:43,"[2.541844, 2.5318443, 2.5358466]","[1.4216697, 1.4056758, 1.4020820999999999]","['4.976e-01', '5.154e-01', '5.147e-01']",1.0,"[-1.1201743, -1.1261685, -1.1337645]","[-1.078872985323702, -1.08687603969312, -1.092670035618621]",False,23.18,3.282761553372887,0.0040023,0.072298828542094,"[0.070436308517471, 0.068599746205825, 0.07599791087836401]",2025-03-19 18:40:21,0.007398164672539001
681bc6c792bd801e9fb8b09c,FSI_13p44m_NO3_3p64m,"[None, None, None]",,2.9299775500000003,1.8189375,,-1.11104005,-1.082812092359778,"{'FSI': 13.44, 'NO3': 3.64}",2025-02-17 10:51:57,"[2.9157371999999997, 2.931941799999999, 2.9280133]","[1.8422307999999998, 1.8302204999999998, 1.8076545]","[None, None, None]",1.0,"[-1.0735064, -1.1017213, -1.1203588]","[-1.045616925800731, -1.072953800277262, -1.092670384442294]",False,20.0,2.180097194947711,-0.0039284999999990005,0.055893440306254004,"[0.057623380522841, 0.056697833961305004, 0.055089046651202005]",2025-02-17 10:51:55,-0.0016087873101030001
681bc6c792bd801e9fb8b09d,TFSI_1p68m_FSI_2p52m_NO3_2p66m,"[None, '0.84523', '0.80609']",0.8256600000000001,2.7528816000000003,1.622357399999999,0.4727,-1.1305242,-1.100169531219937,"{'TFSI': 1.6800000000000002, 'FSI': 2.52, 'NO3': 2.66}",2025-02-28 17:56:35,"[2.6819799, 2.7498075, 2.7559557]","[1.5924555, 1.6292722, 1.6154426]","[None, '4.733e-01', '4.721e-01']",1.0,"[-1.0895244, -1.1205353, -1.1405131]","[-1.062123781628952, -1.091538513848774, -1.108800548591099]",False,20.0,3.237382488904536,0.006148199999999,0.07779574853941,"[0.08032834715913201, 0.071965889471008, 0.083625607607812]",2025-02-28 17:49:55,0.011659718136803
681bc6c892bd801e9fb8b09e,ClO4_3p2m_SO4_0p96m,"[None, None, None]",,2.4936814,1.4432041500000001,,-1.05047725,-1.026513540630793,"{'ClO4': 3.2, 'SO4': 0.96}",2025-02-28 14:30:56,"[2.5036176, 2.4998024, 2.487560399999999]","[1.4739537999999999, 1.4541281, 1.4322802000000001]","[None, None, None]",1.0,"[-1.0296638, -1.0456743, -1.0552802]","[-1.00518928197196, -1.020858457166753, -1.032168624094832]",False,20.0,4.149994428812807,-0.012242000000000001,0.120297698943486,"[0.13507465559547902, 0.129988172554855, 0.110607225332118]",2025-02-28 14:24:47,-0.019380947222736002
681bc6c892bd801e9fb8b09f,TFSI_2p51m_NO3_3p77m_ClO4_0p18m_SO4_0p09m_AC_0p30m,"['0.50979', '0.48387', '0.49046']",0.48716499999999996,2.6678451,1.5487058500000002,0.46465000000000006,-1.11913925,-1.065465187822099,"{'TFSI': 2.51, 'NO3': 3.77, 'ClO4': 0.18, 'SO4': 0.09, 'AC': 0.30000000000000004}",2025-03-13 18:15:48,"[2.6438682, 2.665954799999999, 2.6697354]","[1.5429778, 1.5504087, 1.5470030000000001]","['5.059e-01', '4.683e-01', '4.610e-01']",1.0,"[-1.1008904, -1.1155461, -1.1227324]","[-1.053194768513281, -1.062409285309637, -1.068521090334561]",False,22.75,3.340995853759414,0.0037806000000000003,0.069610112020105,"[0.076768186501661, 0.062041604420232, 0.077178619619978]",2025-03-13 18:09:11,0.015137015199746001
681bc6c992bd801e9fb8b0a0,TFSI_21m,"['0.63277', '0.53122', '0.49280']",0.5120100000000001,3.070989349999999,1.9086384,0.74265,-1.16235095,-1.128623100047635,{'TFSI': 21.0},2025-02-17 10:51:58,"[2.999891, 3.0558821, 3.0860966]","[1.8641334, 1.898131, 1.9191458]","['6.826e-01', '7.454e-01', '7.399e-01']",1.0,"[-1.1357576, -1.1577511, -1.1669508]","[-1.106415417601091, -1.125376913576113, -1.131869286519158]",False,23.62,1.218323178068836,0.030214500000000002,0.006970328828073,"[0.00844031156023, 0.007159019419187, 0.006781638236959001]",2025-02-17 10:51:56,-0.000377381182227
681bc6c992bd801e9fb8b0a1,NO3_4p83m_AC_2p84m,"['0.41406', '0.35731', '0.33999']",0.34865,2.56281185,1.46405655,0.4101,-1.0987553,-1.019064960854197,"{'NO3': 4.83, 'AC': 2.84}",2025-04-01 18:43:48,"[2.5638154, 2.5638244, 2.5617993]","[1.4729443, 1.4663545, 1.4617586]","['4.238e-01', '4.181e-01', '4.021e-01']",1.0,"[-1.0908711, -1.0974699, -1.1000407]","[-1.022724958924817, -1.020550642809815, -1.017579278898579]",False,23.37,4.097011457627146,-0.0020251,0.077197822162168,"[0.08513395732474201, 0.07699145599964001, 0.077404188324696]",2025-04-01 18:37:16,0.00041273232505600004
681bc6c992bd801e9fb8b0a2,NO3_2p12m,"[None, None, None]",,2.496795299999999,1.4336915000000001,,-1.0631038,-1.040918199598325,{'NO3': 2.12},2025-02-17 10:51:57,"[2.511860699999999, 2.499787699999999, 2.4938029]","[1.4845625, 1.4436917, 1.4236913]","[None, None, None]",1.0,"[-1.0272982, -1.056096, -1.0701116]","[-1.005479642630477, -1.034206640271705, -1.047629758924946]",False,20.0,4.7282485269614245,-0.005984799999999,0.104320635775991,"[0.10651502897218501, 0.105656603651589, 0.10298466790039301]",2025-02-17 10:51:55,-0.0026719357511960002
681bc6c992bd801e9fb8b0a3,NO3_0p28m_ClO4_5m,"[None, None, None]",,2.5338357,1.4578063,,-1.0760294,-1.055166352257659,"{'NO3': 0.28, 'ClO4': 5.0}",2025-02-17 10:51:57,"[2.5678644, 2.5358175000000003, 2.531853899999999]","[1.5185373, 1.4660845999999998, 1.449528]","[None, None, None]",1.0,"[-1.0493271, -1.0697329, -1.0823259]","[-1.025730410256281, -1.04874716472791, -1.061585539787408]",False,20.0,4.070217643176819,-0.0039636,0.166913906676249,"[0.173807313974179, 0.17381674639777, 0.16001106695472803]",2025-02-17 10:51:55,-0.013805679443041001
681bc6ca92bd801e9fb8b0a4,FSI_20p9m_NO3_1p13m_AC_1p82m,"['0.43500', '0.42914', '0.37863']",0.40388500000000005,3.092124199999999,1.95056155,0.29045000000000004,-1.14156265,-1.045324428596292,"{'FSI': 20.9, 'NO3': 1.13, 'AC': 1.82}",2025-03-07 18:28:58,"[3.0398643, 3.0721149, 3.112133499999999]","[1.939556, 1.9529573, 1.9481658]","['3.590e-01', '3.853e-01', '1.956e-01']",1.0,"[-1.1003083, -1.1191576, -1.1639677]","[-1.026817208095639, -1.049216601575561, -1.041432255617023]",False,20.0,1.6972514305664261,0.040018599999999,0.024322737384579,"[0.027870790367393, 0.024193102019770003, 0.024452372749388003]",2025-03-07 18:21:36,0.000259270729618
681bc6ca92bd801e9fb8b0a5,AC_1m,"['0.28264', '0.33133', '0.21175']",0.27154,2.47466115,1.3879854,0.0003073,-1.08667575,-0.154496272107416,{'AC': 1.0},2025-02-19 01:23:51,"[2.4537415, 2.3836985, 2.5656238]","[1.3760567, 1.3100277999999999, 1.465943]","['5.044e-05', '1.000e-05', '6.046e-04']",1.0,"[-1.0776848, -1.0736707, -1.0996808]","[-0.14521509002643201, -0.15229647845093802, -0.156696065763894]",False,20.0,4.847312088695848,0.181925299999999,0.031021980345626,"[0.030192425550005002, 0.031067626406815003, 0.030976334284437003]",2025-02-19 01:17:16,-9.12921223775523e-05
681bc6cb92bd801e9fb8b0a6,TFSI_9p81m_NO3_0p82m_AC_6p23m,"['0.32345', '0.30910', '0.31329']",0.311195,3.0898948,1.8293974,0.047764999999999995,-1.2604974,-0.9951040476681291,"{'TFSI': 9.81, 'NO3': 0.8200000000000001, 'AC': 6.23}",2025-04-21 15:23:33,"[3.0257918, 3.0898994, 3.0898902]","[1.8246753999999998, 1.8296877999999999, 1.829107]","['2.276e-01', '4.886e-02', '4.667e-02']",1.0,"[-1.2011164, -1.2602115999999999, -1.2607832]","[-1.070676497435897, -0.995157634024427, -0.9950504613118311]",False,22.93,1.8737227199653992,-9.200000000042508e-06,,,,
681bc6cb92bd801e9fb8b0a7,TFSI_0p91m_NO3_2p10m_SO4_0p90m,"[None, '0.84945', '0.66534']",0.7573949999999999,2.58285235,1.4923701999999999,0.500599999999999,-1.09048215,-1.058762464841768,"{'TFSI': 0.91, 'NO3': 2.1, 'SO4': 0.9}",2025-03-10 19:28:44,"[2.5598802000000003, 2.5758613, 2.5898434]","[1.4897894, 1.4899895, 1.4947509]","[None, '4.324e-01', '5.688e-01']",1.0,"[-1.0700908, -1.0858718, -1.0950925]","[-1.041733351170017, -1.05500123178689, -1.062523697896646]",False,22.25,3.996957980682206,0.0139821,0.089792357862291,"[0.08596297259959601, 0.08842556961891401, 0.09115914610566701]",2025-03-10 19:22:22,0.0027335764867520004
681bc6cb92bd801e9fb8b0a8,TFSI_1p61m_FSI_2p91m_ClO4_0p10m_SO4_0p064m,"[None, None, None]",,2.6147882,1.50006595,,-1.11472225,-1.08928154233228,"{'TFSI': 1.6099999999999999, 'FSI': 2.91, 'ClO4': 0.1, 'SO4': 0.064}",2025-03-19 17:37:55,"[2.6418127, 2.6176453, 2.6119311]","[1.5432255000000001, 1.5067627, 1.4933692]","[None, None, None]",1.0,"[-1.0985872, -1.1108826, -1.1185619]","[-1.073176853956012, -1.085420757728286, -1.093142326936273]",False,22.81,3.321560458701158,-0.005714199999999001,0.074665808172791,"[0.073244806203393, 0.07105427008354401, 0.078277346262038]",2025-03-19 17:31:35,0.007223076178494001
681bc6cc92bd801e9fb8b0a9,NO3_4m,"[None, None, None]",,2.56686005,1.4805484500000001,,-1.0863116,-1.063540021891853,{'NO3': 4.0},2025-02-17 10:51:58,"[2.5558489, 2.5698781, 2.563842]","[1.493562, 1.4903749, 1.4707219999999999]","[None, None, None]",1.0,"[-1.0622869, -1.0795032, -1.09312]","[-1.039136523597661, -1.056613773085509, -1.070466270698197]",False,24.25,4.5108377361194,-0.006036099999999001,0.13407934712750302,"[0.14089933018889902, 0.13410154411455602, 0.13405715014045]",2025-02-17 10:51:56,-4.4393974106160534e-05
681bc6cc92bd801e9fb8b0aa,FSI_1p25m_NO3_1p01m_ClO4_0p70m_SO4_0p43m,"[None, None, None]",,2.59283995,1.41067955,,-1.1821604,-1.152621117484459,"{'FSI': 1.25, 'NO3': 1.01, 'ClO4': 0.7000000000000001, 'SO4': 0.43}",2025-03-11 11:30:25,"[2.5678779, 2.5978173, 2.5878626000000002]","[1.477775, 1.4334818, 1.3878773]","[None, None, None]",1.0,"[-1.0901029, -1.1643355, -1.1999853]","[-1.06427442322848, -1.136080052147365, -1.169162182821552]",False,22.25,4.174122396050318,-0.009954699999999001,0.09009374877791401,"[0.10064635617051201, 0.09368331791668201, 0.086504179639146]",2025-03-11 11:24:02,-0.007179138277536001
681bc6cc92bd801e9fb8b0ab,FSI_5p1m,"[None, '0.36427', None]",,2.62278595,1.4358160500000001,,-1.1869699,-0.753988832319132,{'FSI': 5.1},2025-02-17 10:51:57,"[2.5716314000000002, 2.673748299999999, 2.5718236]","[1.4619311, 1.4909732, 1.3806589]","[None, '1.000e-05', None]",1.0,"[-1.1097003, -1.1827751, -1.1911647]","[-1.083768808529761, -0.342643416316993, -1.165334248321271]",False,20.0,3.440252675337638,-0.10192469999999901,0.09331907975294501,"[0.098525255983697, 0.100156762693432, 0.086481396812458]",2025-02-17 10:51:54,-0.013675365880974
681bc6cd92bd801e9fb8b0ac,NO3_3p5m_ClO4_2m,"[None, None, None]",,2.619860799999999,1.5150792,,-1.1047816,-1.077930905960495,"{'NO3': 3.5, 'ClO4': 2.0}",2025-03-24 12:03:01,"[2.605843799999999, 2.6218695, 2.6178521]","[1.5264338, 1.5262026, 1.5039558]","[None, None, None]",1.0,"[-1.07941, -1.0956668999999999, -1.1138963]","[-1.052855280088911, -1.069213092441624, -1.086648719479366]",False,23.06,4.225741785789251,-0.004017399999999,0.16086123158878202,"[0.16066127617074602, 0.151575510524101, 0.17014695265346302]",2025-03-24 11:56:35,0.018571442129362
681bc6cd92bd801e9fb8b0ad,AC_7m,"['0.35263', '0.35481', '0.36590']",0.360355,2.50470745,1.3803671,0.45485000000000003,-1.12434035,-1.053296653964343,{'AC': 7.0},2025-02-19 03:42:37,"[2.5216134, 2.5038244, 2.5055905000000003]","[1.3914834, 1.3814731999999998, 1.379261]","['4.993e-01', '4.566e-01', '4.531e-01']",1.0,"[-1.13013, -1.1223512, -1.1263295]","[-1.062460716238225, -1.0509130164151501, -1.055680291513535]",False,20.0,4.096693415632222,0.0017661,0.021777169159472,"[0.022019769595568003, 0.021704098731476003, 0.021850239587468002]",2025-02-19 03:35:45,0.000146140855991
681bc6ce92bd801e9fb8b0ae,FSI_9p59m_NO3_1p6m,"['0.95488', '0.79162', '0.77586']",0.7837400000000001,2.8609036999999997,1.72068745,0.44835,-1.14021625,-1.105632383491685,"{'FSI': 9.59, 'NO3': 1.6}",2025-04-01 22:17:18,"[2.8118545, 2.8579106000000003, 2.8638968]","[1.7111917, 1.7277952, 1.7135797]","['3.633e-01', '4.477e-01', '4.490e-01']",1.0,"[-1.1006628, -1.1301154, -1.1503171]","[-1.070138297075552, -1.095229173652364, -1.116035593331005]",False,23.68,2.637253398854117,0.0059861999999990005,0.083135004186415,"[0.087591715515084, 0.081034207439637, 0.08523580093319301]",2025-04-01 22:10:27,0.004201593493555001
681bc6ce92bd801e9fb8b0af,NO3_3p5m_ClO4_1m_AC_2p1m,"['0.40377', '0.39450', '0.39335']",0.393924999999999,2.5207858,1.4198701,0.4929,-1.100915699999999,-1.039841420822949,"{'NO3': 3.5, 'ClO4': 1.0, 'AC': 2.1}",2025-03-24 14:20:59,"[2.511776099999999, 2.5197797, 2.5217919]","[1.4144739, 1.4212718, 1.4184684]","['5.088e-01', '4.788e-01', '5.070e-01']",1.0,"[-1.0973022, -1.0985079, -1.1033235]","[-1.0394434487078361, -1.035724207677292, -1.043958633968606]",False,23.93,4.148674421341318,0.0020122,0.08940676332663901,"[0.004759965303496001, 0.07574830794578001, 0.103065218707498]",2025-03-24 14:14:30,0.027316910761718
681bc6ce92bd801e9fb8b0b0,AC_3p62m,"['0.25563', '0.52518', '0.51912']",0.52215,2.3124387,1.27796185,0.5744,-1.03447685,-0.9917680266502791,{'AC': 3.62},2025-02-17 10:51:58,"[2.4935937, 2.3094425, 2.3154349]","[1.415066, 1.2749586, 1.2809651]","['7.558e-05', '5.707e-01', '5.781e-01']",1.0,"[-1.0785277, -1.0344839, -1.0344698]","[-0.096069307776037, -0.9916334893494021, -0.9919025639511561]",False,20.0,4.4882167533259345,0.0059924,0.02959448256496,"[0.02887727164124, 0.029542381918621, 0.029646583211298]",2025-02-17 10:51:55,0.00010420129267700001
681bc6cf92bd801e9fb8b0b1,TFSI_1p57m_FSI_6p47m_AC_1p02m,"['0.55982', '0.45721', '0.45634']",0.45677500000000004,2.696818,1.546537799999999,0.39555,-1.1502802,-1.085214541838036,"{'TFSI': 1.57, 'FSI': 6.47, 'AC': 1.02}",2025-04-16 17:24:15,"[2.4455371, 2.687698, 2.705937999999999]","[1.3098592, 1.5400184000000001, 1.5530572]","['5.025e-01', '4.006e-01', '3.905e-01']",1.0,"[-1.1356779, -1.1476796, -1.1528808]","[-1.091301584937114, -1.08330880683874, -1.087120276837332]",False,23.0,2.718332508235881,0.018239999999999,0.06244112108818801,"[0.072135338463007, 0.061442873875459006, 0.06343936830091701]",2025-04-16 17:17:31,0.001996494425458
681bc6cf92bd801e9fb8b0b2,FSI_0p36m,"[None, None, None]",,2.4147123,1.34593345,,-1.06877885,-1.043284599934241,{'FSI': 0.36},2025-02-17 10:51:57,"[2.4094656, 2.4157339, 2.4136907]","[1.3429986, 1.3472591999999999, 1.3446077]","[None, None, None]",1.0,"[-1.066467, -1.0684746999999999, -1.069083]","[-1.041011251476317, -1.042808008994332, -1.043761190874149]",False,20.0,4.844945239139513,-0.0020432000000000002,0.016255555830298002,"[0.016129300621322, 0.016307027579668003, 0.016204084080927002]",2025-02-17 10:51:56,-0.000102943498741
681bc6cf92bd801e9fb8b0b3,TFSI_2p44m_NO3_1p17m_ClO4_0p24m_SO4_0p26m,"['0.78062', '0.61356', '0.58364']",0.5986,2.63992915,1.5117690000000001,0.5558000000000001,-1.128160149999999,-1.091075974633601,"{'TFSI': 2.44, 'NO3': 1.17, 'ClO4': 0.24, 'SO4': 0.26}",2025-03-12 18:25:52,"[2.6379057, 2.637940999999999, 2.6419173000000002]","[1.5341865000000001, 1.516187, 1.5073509999999999]","['5.059e-01', '5.658e-01', '5.458e-01']",1.0,"[-1.1037192, -1.121754, -1.1345663]","[-1.072064962322752, -1.086495637076036, -1.095656312191167]",False,22.37,3.520711005905652,0.0039763,0.06500765743360501,"[0.060043262637959005, 0.068079486267952, 0.061935828599257]",2025-03-12 18:19:23,-0.006143657668694001
681bc6d092bd801e9fb8b0b4,FSI_6p25m_NO3_0p43m_AC_4p99m,"['0.44234', '0.41814', '0.42575']",0.42194499999999996,2.7796923000000002,1.65375005,0.38985000000000003,-1.12594225,-1.055717830504346,"{'FSI': 6.25, 'NO3': 0.43, 'AC': 4.99}",2025-03-07 16:07:53,"[2.7518347, 2.7777085, 2.7816761000000003]","[1.6433521999999998, 1.6563662, 1.6511339]","['4.531e-01', '3.849e-01', '3.948e-01']",1.0,"[-1.1084825, -1.1213423, -1.1305422]","[-1.048632588210245, -1.050274505661361, -1.061161155347331]",False,22.5,2.8994672846363283,0.0039676,0.035257090459674005,"[0.034228922347663004, 0.035984711814495, 0.034529469104852]",2025-03-07 16:00:58,-0.0014552427096420001
681bc6d092bd801e9fb8b0b5,NO3_7m,"[None, None, None]",,2.6719314,1.5597764500000002,,-1.11215495,-1.087180185815873,{'NO3': 7.0},2025-02-17 10:51:57,"[2.6518771, 2.6719502, 2.6719125999999997]","[1.5749589, 1.5698061, 1.5497467999999999]","[None, None, None]",1.0,"[-1.0769182, -1.1021441, -1.1221657999999999]","[-1.050061339934384, -1.076621589699902, -1.097738781931844]",False,20.0,4.202483299419715,-3.7600000000193035e-05,0.15127829690371603,"[0.161545860698587, 0.15376020379007402, 0.148796390017357]",2025-02-17 10:51:55,-0.004963813772716001
681bc6d092bd801e9fb8b0b6,AC_2p88m,"['0.56402', '0.56374', '0.55265']",0.558195,2.33264695,1.25464835,0.56655,-1.0779986,-1.03891524435414,{'AC': 2.88},2025-02-17 10:51:58,"[2.3576813, 2.329664, 2.3356299]","[1.2539538000000001, 1.2483507, 1.2609460000000001]","['5.710e-01', '5.652e-01', '5.679e-01']",1.0,"[-1.1037275, -1.0813133, -1.0746839]","[-1.064166736038332, -1.04281216140709, -1.03501832730119]",False,20.0,4.584133957207609,0.0059658999999990005,0.039862289330431004,"[0.041848217903736, 0.038791821362462, 0.040932757298399]",2025-02-17 10:51:56,0.0021409359359370003
681bc6d192bd801e9fb8b0b7,TFSI_6p40m_NO3_3p10m_AC_2p90m,"['0.35640', '0.33446', '0.32667']",0.330565,2.9288402,1.739507699999999,0.14150000000000001,-1.1893325,-1.023127568279694,"{'TFSI': 6.4, 'NO3': 3.1, 'AC': 2.9}",2025-04-01 17:34:21,"[2.873719399999999, 2.927937, 2.9297434]","[1.7188051, 1.7422138, 1.7368016]","['3.011e-01', '1.692e-01', '1.138e-01']",1.0,"[-1.1549143, -1.1857232, -1.1929418]","[-1.054996994939801, -1.037605460078461, -1.008649676480928]",False,22.93,2.3569650643361753,0.001806399999999,0.025619520289249003,"[0.025066377467472003, 0.025093532989266, 0.026145507589231003]",2025-04-01 17:27:11,0.001051974599965
681bc6d192bd801e9fb8b0b8,ClO4_5m,"[None, None, None]",,2.4997481500000003,1.42297385,,-1.076774299999999,-1.052550017229353,{'ClO4': 5.0},2025-02-17 10:51:58,"[2.4878275, 2.4997395, 2.4997568]","[1.4543314, 1.4296685, 1.4162792]","[None, None, None]",1.0,"[-1.0334961, -1.070071, -1.0834776]","[-1.012242182910007, -1.045011745546355, -1.060088288912352]",False,23.31,4.095525246403033,1.730000000010889e-05,0.085200275660452,"[0.17295518599110302, 0.16246176941077, 0.007938781910134]",2025-02-17 10:51:55,-0.154522987500635
681bc6d292bd801e9fb8b0b9,AC_1p71m,"['0.55487', '0.57244', '0.57157']",0.572005,2.3104597,1.284007,0.5488500000000001,-1.0264527,-0.9861317370136461,{'AC': 1.71},2025-02-17 10:51:58,"[2.3114155, 2.309466699999999, 2.3114527000000002]","[1.2909933, 1.2830147, 1.2849993]","['5.680e-01', '5.480e-01', '5.497e-01']",1.0,"[-1.0204222, -1.026452, -1.0264534]","[-0.980570966405173, -0.986165362620362, -0.986098111406929]",False,20.0,4.744444544155979,0.0019860000000000004,0.03914867896653,"[0.038393028405709004, 0.039818033456833005, 0.038479324476227005]",2025-02-17 10:51:54,-0.0013387089806060001
681bc6d292bd801e9fb8b0ba,SO4_3m,"['0.70079', '0.62064', '0.57361']",0.597124999999999,2.5136193000000002,1.4253837,0.4582,-1.0882356,-1.043706389081716,{'SO4': 3.0},2025-02-17 10:51:57,"[2.5075826, 2.5096097, 2.5176289]","[1.4444962, 1.4252894999999999, 1.4254779]","['4.509e-01', '4.453e-01', '4.711e-01']",1.0,"[-1.0630864, -1.0843202, -1.092151]","[-1.025219805268938, -1.040451199663098, -1.046961578500334]",False,23.12,4.172313066993833,0.008019199999999001,0.072192425648439,"[0.074454138020962, 0.07263007332300901, 0.071754777973868]",2025-02-17 10:51:54,-0.0008752953491410001
681bc6d292bd801e9fb8b0bb,NO3_0p56m_ClO4_0p3m,"[None, None, None]",,2.4497324,1.3802732,,-1.069459199999999,-1.042503431582675,"{'NO3': 0.56, 'ClO4': 0.30000000000000004}",2025-02-18 23:06:56,"[2.4617288, 2.451745, 2.4477198]","[1.4260921, 1.3878827999999999, 1.3726636]","[None, None, None]",1.0,"[-1.0356367, -1.0638622, -1.0750562]","[-1.008417800718457, -1.037066806322382, -1.047940056842968]",False,20.0,4.861767808146587,-0.0040252000000000005,0.052817372691426,"[0.05441059490069, 0.055964377065017, 0.049670368317835]",2025-02-18 23:00:53,-0.0062940087471810005
681bc6d392bd801e9fb8b0bc,TFSI_4p78m_FSI_3p67m_AC_3p27m,"['0.47463', '0.37960', '0.37645']",0.378025,2.8029647499999992,1.62427415,0.26465,-1.1786906,-1.076217183948854,"{'TFSI': 4.78, 'FSI': 3.67, 'AC': 3.27}",2025-04-16 16:10:46,"[2.469541399999999, 2.787983299999999, 2.817946199999999]","[1.3106465, 1.6090889, 1.6394594]","['5.475e-01', '2.906e-01', '2.387e-01']",1.0,"[-1.1588949, -1.1788944, -1.1784868]","[-1.112225351511833, -1.08352507339309, -1.068909294504619]",False,22.81,2.341053939897796,0.0299629,0.030556548823580002,"[0.046479624039127004, 0.030561082705273003, 0.030552014941887]",2025-04-16 16:03:48,-9.067763386168269e-06
681bc6d392bd801e9fb8b0bd,NO3_2m,"[None, None, None]",,2.48175315,1.415247299999999,,-1.06650585,-1.045097539930173,{'NO3': 2.0},2025-02-17 10:51:58,"[2.4975913, 2.4877636, 2.4757427]","[1.4669092, 1.4270511, 1.4034434999999998]","[None, None, None]",1.0,"[-1.0306821, -1.0607125, -1.0722992]","[-1.007429059629207, -1.038337533141857, -1.05185754671849]",False,23.25,4.742839549231871,-0.012020900000000001,0.10652821079397301,"[0.097200990915281, 0.104963738993571, 0.108092682594375]",2025-02-17 10:51:55,0.003128943600803
681bc6d392bd801e9fb8b0be,SO4_1p2m_AC_0p14m,"['0.65042', '0.58453', '0.56211']",0.57332,2.3956756,1.3163046999999999,0.58455,-1.0793709,-1.041636727988114,"{'SO4': 1.2, 'AC': 0.14}",2025-02-18 21:58:57,"[2.38148, 2.3956782, 2.395673]","[1.3106259, 1.3168123999999999, 1.3157969999999999]","['6.111e-01', '5.808e-01', '5.883e-01']",1.0,"[-1.0708541, -1.0788658, -1.079876]","[-1.039029616504437, -1.040740322099234, -1.042533133876994]",False,20.0,4.613566110537662,-5.199999999483396e-06,0.06812926947394901,"[0.066937434871111, 0.069097458312163, 0.067161080635734]",2025-02-18 21:52:52,-0.0019363776764280002
681bc6d392bd801e9fb8b0bf,FSI_1p26m_SO4_1p26m,"[None, None, None]",,2.5006424999999988,1.41688715,,-1.0837553500000001,-1.058566596570331,"{'FSI': 1.26, 'SO4': 1.26}",2025-02-19 00:15:02,"[2.4657654, 2.499535599999999, 2.5017494]","[1.4004984, 1.4198893, 1.413885]","[None, None, None]",1.0,"[-1.065267, -1.0796463, -1.0878644]","[-1.043377250806551, -1.054165275240096, -1.062967917900566]",False,20.0,4.182945768255948,0.0022138,0.071927027365335,"[0.07009677541136, 0.07197333638584501, 0.07188071834482501]",2025-02-18 23:38:58,-9.261804102016215e-05
681bc6d492bd801e9fb8b0c0,TFSI_2p94m_AC_4p06m,"['0.36133', '0.41217', '0.40149']",0.40683,2.592783449999999,1.4575611,0.5435,-1.13522235,-1.080231844887391,"{'TFSI': 2.94, 'AC': 4.06}",2025-02-18 19:42:36,"[2.685715, 2.5878729, 2.597693999999999]","[1.5400106, 1.4537559, 1.4613663]","['4.537e-01', '5.458e-01', '5.412e-01']",1.0,"[-1.1457044, -1.134117, -1.1363277]","[-1.07347994052928, -1.079160021415808, -1.081303668358973]",False,20.0,3.200106159101723,0.009821099999999,0.028541030201971,"[0.030195770161000002, 0.027937891262033002, 0.029144169141909003]",2025-02-18 19:36:01,0.0012062778798760001
681bc6d492bd801e9fb8b0c1,NO3_0p93m_ClO4_0p65m,"[None, '0.73844', '0.74530']",0.74187,2.5028013,1.443906999999999,0.48335000000000006,-1.0588943,-1.023866011950732,"{'NO3': 0.93, 'ClO4': 0.65}",2025-02-17 10:51:58,"[2.489624, 2.5058214000000003, 2.4997812]","[1.4681579, 1.4529352, 1.4348788]","[None, '4.538e-01', '5.129e-01']",1.0,"[-1.0214661, -1.0528862, -1.0649024]","[-0.995184223289004, -1.015595757738107, -1.032136266163357]",False,20.0,4.744182017890837,-0.006040200000000001,0.089767130177095,"[0.080612505723113, 0.090896598214348, 0.088637662139843]",2025-02-17 10:51:55,-0.0022589360745050003
681bc6d592bd801e9fb8b0c2,ClO4_1p76m,"['0.70179', '0.62559', '0.32996']",0.47777499999999906,2.465748999999999,1.40387015,0.212055,-1.06187885,-0.572660474470002,{'ClO4': 1.76},2025-02-17 10:51:58,"[2.4435479, 2.4617457, 2.4697523]","[1.4032792, 1.4032749, 1.4044653999999999]","['5.793e-01', '4.241e-01', '1.000e-05']",1.0,"[-1.0402687, -1.0584708, -1.0652869]","[-1.00766109469775, -1.01057343330549, -0.134747515634514]",False,20.0,4.6393494558971025,0.008006600000000001,0.024113485958834002,"[0.041976962012425005, 0.004442880648026001, 0.043784091269642]",2025-02-17 10:51:55,0.039341210621616
681bc6d592bd801e9fb8b0c3,TFSI_3p72m_FSI_4p91m_NO3_1p14m_ClO4_2p96m,"[None, '0.75925', '0.74954']",0.754394999999999,2.820886899999999,1.6714856,0.52885,-1.1494013,-1.118702125384505,"{'TFSI': 3.7199999999999998, 'FSI': 4.91, 'NO3': 1.1400000000000001, 'ClO4': 2.96}",2025-04-16 14:56:40,"[2.5838961, 2.8118971, 2.8298767]","[1.4637948, 1.6707845, 1.6721867]","[None, '5.163e-01', '5.414e-01']",1.0,"[-1.1201013, -1.1411126, -1.15769]","[-1.095547424068644, -1.109846718200527, -1.127557532568483]",False,22.68,2.3277592396399083,0.017979599999999003,0.058517790289931,"[0.07533266860868, 0.057723371386599005, 0.05931220919326301]",2025-04-16 14:49:55,0.0015888378066630001
681bc6d592bd801e9fb8b0c4,ClO4_0p85m,"[None, None, None]",,2.410512299999999,1.3462452,,-1.0642671,-1.041090829225189,{'ClO4': 0.85},2025-02-17 10:51:57,"[2.435705, 2.4094959, 2.4115287]","[1.3866486999999998, 1.3472303, 1.3452601]","[None, None, None]",1.0,"[-1.0490563, -1.0622656, -1.0662686]","[-1.025417565164081, -1.039592716784888, -1.042588941665489]",False,20.0,4.819074651885776,0.0020327999999990003,0.032840863165214,"[0.033572816252483005, 0.032856403371411005, 0.032825322959017]",2025-02-17 10:51:54,-3.108041239364284e-05
681bc6d692bd801e9fb8b0c5,TFSI_16p87m_AC_4p18m,"['0.38877', '0.37525', '0.36543']",0.37034000000000006,2.9889293500000003,1.8181718500000001,0.11579,-1.1707575000000001,-1.007480262266831,"{'TFSI': 16.87, 'AC': 4.18}",2025-04-01 21:07:27,"[2.9257736000000003, 2.9800404, 2.9978183]","[1.8018467, 1.8224846000000001, 1.8138591]","['2.297e-01', '1.436e-01', '8.798e-02']",1.0,"[-1.1239269, -1.1575558, -1.1839591999999999]","[-1.015738874911338, -1.013924600552495, -1.001035923981168]",False,23.68,1.3792282812513381,0.017777900000000003,0.036604914290547005,"[0.039925277909196005, 0.035732402985687, 0.037477425595406004]",2025-04-01 21:00:11,0.0017450226097180002
681bc6d692bd801e9fb8b0c6,ClO4_1p30m,"['0.97217', None, None]",,2.394695699999999,1.33390805,,-1.06078765,-1.040011319689246,{'ClO4': 1.3},2025-02-17 10:51:57,"[2.4155347000000003, 2.3977136, 2.3916778]","[1.3636297, 1.339416, 1.3284001]","['2.344e-01', None, None]",1.0,"[-1.051905, -1.0582976, -1.0632777]","[-1.008606724584644, -1.037837351610817, -1.042185287767674]",False,20.0,4.728491871403417,-0.006035799999999001,0.07730489504669001,"[0.078632050609466, 0.077755656466125, 0.076854133627255]",2025-02-17 10:51:54,-0.0009015228388690001
681bc6d692bd801e9fb8b0c7,FSI_9p14m_AC_2p65m,"['0.33861', '0.40387', '0.38242']",0.393144999999999,2.77079235,1.62868875,0.01097,-1.1421036,-0.8391287335827171,"{'FSI': 9.14, 'AC': 2.65}",2025-04-16 19:52:45,"[2.858069, 2.755788899999999, 2.7857958]","[1.6336917999999998, 1.6204939, 1.6368836]","['2.014e-01', '1.078e-02', '1.116e-02']",1.0,"[-1.2243772, -1.135295, -1.1489122]","[-1.090635999679857, -0.8406349237718861, -0.837622543393548]",False,23.25,2.63712432623805,0.030006900000000003,0.048401285078061004,"[0.069816991573206, 0.048550725544491004, 0.048251844611631005]",2025-04-16 19:45:50,-0.000298880932859
681bc6d792bd801e9fb8b0c8,SO4_1m,"[None, None, None]",,2.39870745,1.33990025,,-1.0588072,-1.037576092895022,{'SO4': 1.0},2025-02-17 10:51:58,"[2.4175198, 2.3997099, 2.397705]","[1.3674461, 1.3419982, 1.3378022999999999]","[None, None, None]",1.0,"[-1.0500737, -1.0577117, -1.0599027]","[-1.0300775198992551, -1.037819426637771, -1.037332759152272]",False,23.18,4.689880059322863,-0.0020048999999990004,0.066095358194848,"[0.06674237215548401, 0.066207585842622, 0.06598313054707401]",2025-02-17 10:51:55,-0.000224455295548
681bc6d792bd801e9fb8b0c9,FSI_0p62m,"[None, None, None]",,2.4427613,1.379562749999999,,-1.06319855,-1.036553317926436,{'FSI': 0.62},2025-02-17 10:51:57,"[2.4317611, 2.4437802, 2.4417424]","[1.3898745, 1.3838731, 1.3752524]","[None, None, None]",1.0,"[-1.0418866, -1.0599071, -1.06649]","[-1.015593145491056, -1.032622263869985, -1.040484371982888]",False,20.0,4.7388110417295195,-0.0020378,0.033268679539087,"[0.032710405208558, 0.033505064659428, 0.033032294418745]",2025-02-17 10:51:55,-0.00047277024068200006
681bc6d792bd801e9fb8b0ca,FSI_10p43m,"[None, None, None]",,2.7749108,1.596729949999999,,-1.17818085,-1.15150857494686,{'FSI': 10.43},2025-02-17 10:51:57,"[2.7556368, 2.7739946, 2.775826999999999]","[1.6511154000000001, 1.6136264, 1.5798335]","[None, None, None]",1.0,"[-1.1045214, -1.1603682, -1.1959935]","[-1.078506029936365, -1.134539209103668, -1.168477940790052]",False,20.0,2.594424254668088,0.0018323999999990002,0.07548355710672501,"[0.07971669309696501, 0.073986276196623, 0.07698083801682701]",2025-02-17 10:51:55,0.0029945618202030003
681bc6d892bd801e9fb8b0cb,SO4_1p74m,"['0.69048', '0.74404', '0.79169']",0.767865,2.4236735,1.354557349999999,0.5042,-1.06911615,-1.036983699875075,{'SO4': 1.74},2025-02-17 10:51:58,"[2.4377773, 2.4257671, 2.4215799000000002]","[1.3694705, 1.3572536, 1.3518611]","['5.313e-01', '5.121e-01', '4.963e-01']",1.0,"[-1.0683068, -1.0685135, -1.0697188]","[-1.033889840388956, -1.036071065609596, -1.037896334140553]",False,20.0,4.484071271643261,-0.004187199999999,0.061750398791913005,"[0.064010290009056, 0.063694375394342, 0.059806422189484]",2025-02-17 10:51:56,-0.0038879532048570003
681bc6d892bd801e9fb8b0cc,NO3_2p24m_AC_3p92m,"['0.63486', '0.60282', '0.59026']",0.5965400000000001,2.372683099999999,1.318005149999999,0.6063500000000001,-1.054677949999999,-1.019312529524853,"{'NO3': 2.24, 'AC': 3.92}",2025-02-28 15:39:01,"[2.3816818, 2.3736696, 2.3716966]","[1.3401977, 1.3203946, 1.3156157]","['6.142e-01', '6.042e-01', '6.085e-01']",1.0,"[-1.0414841, -1.053275, -1.0560809]","[-1.008031780865159, -1.01769799229088, -1.020927066758825]",False,20.0,4.222240803458117,-0.0019730000000000004,0.060072617750004005,"[0.060148774990983006, 0.058202050805634, 0.06194318469437401]",2025-02-28 15:32:54,0.00374113388874
681bc6d892bd801e9fb8b0cd,TFSI_7p98m_FSI_14p62m_NO3_0p69m,"['0.78810', '0.64442', '0.76200']",0.7032100000000001,3.0640052,1.9042298,0.5862,-1.1597754,-1.129393127253256,"{'TFSI': 7.98, 'FSI': 14.62, 'NO3': 0.6900000000000001}",2025-03-19 19:57:58,"[3.053974, 3.070115099999999, 3.0578953]","[1.9364036, 1.9157329, 1.8927266999999999]","['5.419e-01', '6.105e-01', '5.619e-01']",1.0,"[-1.1175704, -1.1543822, -1.1651685999999999]","[-1.0884042562236491, -1.121656930148838, -1.137129324357675]",False,23.18,1.429420641862802,-0.012219799999999,0.016839100805495,"[0.018438229228190002, 0.016797337408758002, 0.016880864202232]",2025-03-19 19:50:44,8.352679347384263e-05
681bc6d992bd801e9fb8b0ce,TFSI_4p18m_NO3_1p14m_ClO4_0p04m_SO4_0p04m,"[None, None, None]",,2.6808379,1.5642242,,-1.1166137,-1.09120359692405,"{'TFSI': 4.18, 'NO3': 1.1400000000000001, 'ClO4': 0.04, 'SO4': 0.04}",2025-03-14 14:02:48,"[2.659750899999999, 2.683723, 2.6779528]","[1.557232, 1.5702254999999998, 1.5582229]","[None, None, None]",1.0,"[-1.1025189, -1.1134975, -1.1197299]","[-1.079325625410553, -1.088342119054923, -1.094065074793177]",False,20.0,3.024507527773933,-0.0057702000000000005,0.058070065784777004,"[0.055801965182506005, 0.05821559438022501, 0.057924537189329]",2025-03-14 13:56:16,-0.000291057190895
681bc6d992bd801e9fb8b0cf,AC_3p5m_SO4_p5m,"['0.53281', '0.50542', '0.50551']",0.5054649999999999,2.33753815,1.3009936,0.4703,-1.03654455,-0.9857883331661891,"{'AC': 3.5, 'SO4': 0.5}",2025-02-17 10:51:57,"[2.3415447, 2.3315292, 2.3435471]","[1.3190193, 1.2969912, 1.304996]","['5.153e-01', '4.698e-01', '4.708e-01']",1.0,"[-1.0225254, -1.034538, -1.0385511]","[-0.9765107814510081, -0.9850998729761671, -0.9864767933562101]",False,20.0,4.373263551234581,0.012017900000000001,0.041579775030964,"[0.043127099376709006, 0.041406915579914, 0.041752634482014]",2025-02-17 10:51:54,0.0003457189021
681bc6d992bd801e9fb8b0d0,AC_p5m_SO4_1p5m,"['0.50502', '0.50916', '0.52627']",0.517714999999999,2.38550135,1.33910075,0.45370000000000005,-1.0464006,-0.99429643873378,"{'AC': 0.5, 'SO4': 1.5}",2025-02-17 10:51:57,"[2.3914991, 2.3874927, 2.3835100000000002]","[1.3491058, 1.3390979, 1.3391036]","['4.863e-01', '4.572e-01', '4.502e-01']",1.0,"[-1.0423933, -1.0483948, -1.0444064]","[-0.992387715420701, -0.9956339725188571, -0.9929589049487021]",False,20.0,4.484555226711392,-0.003982699999999,0.069698989324374,"[0.069645146417995, 0.072454236632794, 0.066943742015955]",2025-02-17 10:51:56,-0.005510494616838
681bc6da92bd801e9fb8b0d1,TFSI_2p74m_NO3_2p59m_ClO4_0p15m_SO4_0p07m,"[None, None, '0.78724']",,2.7038642,1.593816299999999,,-1.1100479,-1.0816739755937541,"{'TFSI': 2.74, 'NO3': 2.59, 'ClO4': 0.15, 'SO4': 0.07}",2025-03-13 17:06:17,"[2.667972599999999, 2.701944799999999, 2.7057836]","[1.5774285, 1.5978127999999998, 1.5898198]","[None, None, '5.363e-01']",1.0,"[-1.0905441, -1.104132, -1.1159638]","[-1.062763244027819, -1.076507622032672, -1.086840329154835]",False,22.62,3.36367752671487,0.0038388000000000003,0.074841415901105,"[0.07951397631403001, 0.06791044555277401, 0.081772386249435]",2025-03-13 16:59:42,0.013861940696661001
