Repository: lopezgroup-NU/BatteryRobot

File: MainProject/src/main/data1.csv (part 1 of 3)
id,test_num,name,components,precipitated_out,water_weight,cv_diff,avg_cv_diff,avg_highV,highV,avg_lowV,lowV,avg_cv_diff_rev,cv_diff_rev,avg_highV_rev,highV_rev,avg_lowV_rev,lowV_rev,ignore_first,cv_date_uploaded,temp(C),electrode_used,paths,valid_flag,cv_error,avg_conductivity,conductivity,geis_date_uploaded,geis_error
6866c32484b37ccaaabd0436,"{'components': {'FSI': 13.44, 'NO3': 3.64}, 'precipitated_out': False, 'water_weight': 2.1800971949477117}",0_13.44_0_0_3.64_0,"{'FSI': 13.44, 'NO3': 3.64}",False,2.1800971949477117,"[2.7091320000000003, 2.7853683, 2.7833517]",2.78436,1.72161595,"[1.685912, 1.7319218, 1.7113101]",-1.06274405,"[-1.02322, -1.0534465, -1.0720416]",2.92997755,"[2.9157372, 2.9319417999999997, 2.9280133]",1.8189375,"[1.8422308, 1.8302205, 1.8076545]",-1.11104005,"[-1.0735064, -1.1017213, -1.1203588]",True,2025-02-13 15:18:30,N/A,Pt,"['c:\\Users\\llf1362\\Desktop\\DB\\eis\\FSI_13p44m_NO3_3p64m_geis0.csv', 'c:\\Users\\llf1362\\Desktop\\DB\\eis\\FSI_13p44m_NO3_3p64m_geis1.csv', 'c:\\Users\\llf1362\\Desktop\\DB\\eis\\FSI_13p44m_NO3_3p64m_geis2.csv']",True,-0.002016600000000146,0.05589344030625412,"[0.05762338052284147, 0.05669783396130588, 0.05508904665120237]",2025-02-17 10:51:55,-0.0016087873101035058
6866c32484b37ccaaabd0437,"{'components': {'AC': 2.0}, 'precipitated_out': False, 'water_weight': 4.70367327901001}",2.0_0_0_0_0_0,{'AC': 2.0},False,4.70367327901001,"[2.1409995, 2.1950854, 2.1509801]",2.17303275,1.12912875,"[1.0877917, 1.1438576, 1.1143999]",-1.043904,"[-1.0532078, -1.0512278, -1.0365802]",2.38560395,"[2.3316169, 2.4235119000000003, 2.347696]",1.28740955,"[1.2241445, 1.3200301, 1.254789]",-1.0981944000000001,"[-1.1074724, -1.1034818, -1.092907]",True,2025-06-16 23:27:29,23.62,Pt,"['c:\\Users\\llf1362\\Desktop\\DB\\eis\\AC_2p00m_geis0.csv', 'c:\\Users\\llf1362\\Desktop\\DB\\eis\\AC_2p00m_geis1.csv', 'c:\\Users\\llf1362\\Desktop\\DB\\eis\\AC_2p00m_geis2.csv']",True,-0.044105300000000014,0.040114083196685885,"[0.0388019671142198, 0.038220746262118015, 0.04200742013125376]",2025-06-16 23:21:24,0.003786673869135747
6866c32484b37ccaaabd0438,"{'components': {'SO4': 1.74}, 'precipitated_out': False, 'water_weight': 4.484071271643261}",0_0_0_1.74_0_0,{'SO4': 1.74},False,4.484071271643261,"[2.2931429000000003, 2.2691329, 2.262959]",2.2660459499999996,1.247222,"[1.2751129, 1.2509106, 1.2435334]",-1.0188239499999998,"[-1.01803, -1.0182223, -1.0194256]",2.4236735,"[2.4377773, 2.4257671, 2.4215799000000002]",1.3545573499999999,"[1.3694705, 1.3572536, 1.3518611]",-1.06911615,"[-1.0683068, -1.0685135, -1.0697188]",True,2025-02-08 01:43:14,N/A,Pt,"['c:\\Users\\llf1362\\Desktop\\DB\\eis\\SO4_1p74m_geis0.csv', 'c:\\Users\\llf1362\\Desktop\\DB\\eis\\SO4_1p74m_geis1.csv', 'c:\\Users\\llf1362\\Desktop\\DB\\eis\\SO4_1p74m_geis2.csv']",True,-0.006173899999999843,0.0617503987919137,"[0.0640102900090563, 0.06369437539434264, 0.059806422189484766]",2025-02-17 10:51:56,-0.0038879532048578733
6866c32584b37ccaaabd0439,"{'components': {'TFSI': 9.81, 'NO3': 0.82, 'AC': 6.23}, 'precipitated_out': False, 'water_weight': 1.8737227199653994}",6.23_0_0_0_0.82_9.81,"{'TFSI': 9.81, 'NO3': 0.82, 'AC': 6.23}",False,1.8737227199653994,"[2.4171441, 2.5533192, 2.5630765]",2.55819785,1.3389828,"[1.2643273, 1.3353916, 1.342574]",-1.21921505,"[-1.1528168, -1.2179276, -1.2205025]",3.0898948,"[3.0257918000000004, 3.0898994, 3.0898902]",1.8293974,"[1.8246754, 1.8296878, 1.829107]",-1.2604974000000002,"[-1.2011164, -1.2602116, -1.2607832]",True,2025-04-21 17:09:00,22.93,Pt,"['c:\\Users\\llf1362\\Desktop\\DB\\cv\\TFSI_9p81m_NO3_0p82m_AC_6p23m_cv0.csv', 'c:\\Users\\llf1362\\Desktop\\DB\\cv\\TFSI_9p81m_NO3_0p82m_AC_6p23m_cv1.csv', 'c:\\Users\\llf1362\\Desktop\\DB\\cv\\TFSI_9p81m_NO3_0p82m_AC_6p23m_cv2.csv']",True,0.009757300000000413,N/A,N/A,N/A,N/A
6866c32584b37ccaaabd043a,"{'components': {'ClO4': 3.2, 'SO4': 0.96}, 'precipitated_out': False, 'water_weight': 4.149994428812807}",0_0_3.2_0.96_0_0,"{'ClO4': 3.2, 'SO4': 0.96}",False,4.149994428812807,"[2.3329388, 2.3410891, 2.3311016]",2.33609535,1.3319489500000001,"[1.3515939, 1.3417461, 1.3221518]",-1.0041464,"[-0.9813449, -0.999343, -1.0089498]",2.4936814,"[2.5036176, 2.4998024, 2.4875603999999996]",1.44320415,"[1.4739538, 1.4541281, 1.4322802]",-1.05047725,"[-1.0296638, -1.0456743, -1.0552802]",True,2025-02-18 20:50:55,N/A,Pt,"['c:\\Users\\llf1362\\Desktop\\DB\\eis\\ClO4_3p2m_SO4_0p96m_geis0.csv', 'c:\\Users\\llf1362\\Desktop\\DB\\eis\\ClO4_3p2m_SO4_0p96m_geis1.csv', 'c:\\Users\\llf1362\\Desktop\\DB\\eis\\ClO4_3p2m_SO4_0p96m_geis2.csv']",True,-0.009987499999999816,0.12029769894348655,"[0.13507465559547924, 0.12998817255485504, 0.11060722533211804]",2025-02-28 14:24:47,-0.01938094722273699
6866c32584b37ccaaabd043b,"{'components': {'TFSI': 12.57, 'AC': 7.04}, 'precipitated_out': False, 'water_weight': 1.6235226221482668}",7.04_0_0_0_0_12.57,"{'TFSI': 12.57, 'AC': 7.04}",False,1.6235226221482668,"[2.4409859000000003, 2.6551814, 2.6711715]",2.66317645,1.49844975,"[1.2805761, 1.4927608, 1.5041387]",-1.1647267000000001,"[-1.1604098, -1.1624206, -1.1670328]",3.10287095,"[3.0758704999999997, 3.0998871, 3.1058548]",1.90187065,"[1.8771609, 1.9011792, 1.9025621]",-1.2010003,"[-1.1987096, -1.1987079, -1.2032927]",True,2025-06-19 00:13:16,23.06,Pt,"['c:\\Users\\llf1362\\Desktop\\DB\\eis\\TFSI_12p57m_AC_7p04m_geis0.csv', 'c:\\Users\\llf1362\\Desktop\\DB\\eis\\TFSI_12p57m_AC_7p04m_geis1.csv', 'c:\\Users\\llf1362\\Desktop\\DB\\eis\\TFSI_12p57m_AC_7p04m_geis2.csv']",True,0.015990099999999785,0.007005984775898988,"[0.00890746343623339, 0.007119219694923047, 0.00689274985687493]",2025-06-19 00:05:48,-0.000226469838048117
6866c32684b37ccaaabd043c,"{'components': {'NO3': 4.0}, 'precipitated_out': False, 'water_weight': 4.5108377361194}",0_0_0_0_4.0_0,{'NO3': 4.0},False,4.5108377361194,"[2.3751866, 2.3731774000000003, 2.3651762]",2.3691768,1.3271527500000002,"[1.3571821, 1.3379525, 1.316353]",-1.04202405,"[-1.0180045, -1.0352249, -1.0488232]",2.56686005,"[2.5558489, 2.5698781, 2.563842]",1.4805484500000001,"[1.493562, 1.4903749, 1.470722]",-1.0863116000000002,"[-1.0622869, -1.0795032, -1.09312]",True,2025-01-31 20:24:40,24.25,Pt,"['c:\\Users\\llf1362\\Desktop\\DB\\eis\\NO3_4m_geis0.csv', 'c:\\Users\\llf1362\\Desktop\\DB\\eis\\NO3_4m_geis1.csv', 'c:\\Users\\llf1362\\Desktop\\DB\\eis\\NO3_4m_geis2.csv']",True,-0.008001200000000264,0.1340793471275031,"[0.14089933018889989, 0.1341015441145562, 0.13405715014045003]",2025-02-17 10:51:56,-4.439397410616053e-05
6866c32684b37ccaaabd043d,"{'components': {'SO4': 2.0}, 'precipitated_out': False, 'water_weight': 4.415983171488229}",0_0_0_2.0_0_0,{'SO4': 2.0},False,4.415983171488229,"[2.2911343, 2.2769176, 2.2729635]",2.27494055,1.24980435,"[1.2857404, 1.2537, 1.2459087]",-1.0251362,"[-1.0053939, -1.0232176, -1.0270548]",2.4355465499999998,"[2.4417324000000002, 2.4375633, 2.4335298]",1.3631484999999999,"[1.3920478, 1.3660582, 1.3602388]",-1.0723980499999999,"[-1.0496846, -1.0715051, -1.073291]",True,2025-02-08 06:31:02,23.37,Pt,"['c:\\Users\\llf1362\\Desktop\\DB\\eis\\SO4_2m_geis0.csv', 'c:\\Users\\llf1362\\Desktop\\DB\\eis\\SO4_2m_geis1.csv', 'c:\\Users\\llf1362\\Desktop\\DB\\eis\\SO4_2m_geis2.csv']",True,-0.0039541000000000714,0.08015027046875603,"[0.07835352744438354, 0.08033376597934903, 0.07996677495816301]",2025-02-17 10:51:55,-0.0003669910211860222
6866c32684b37ccaaabd043e,"{'components': {'TFSI': 2.47, 'NO3': 0.98, 'ClO4': 0.24, 'SO4': 0.23, 'AC': 0.26}, 'precipitated_out': False, 'water_weight': 3.5071546787906485}",0.26_0_0.24_0.23_0.98_2.47,"{'TFSI': 2.47, 'NO3': 0.98, 'ClO4': 0.24, 'SO4': 0.23, 'AC': 0.26}",False,3.5071546787906485,"[2.2971288999999997, 2.2710955999999998, 2.3030980000000003]",2.2870968,1.22477305,"[1.2326925, 1.209859, 1.2396871]",-1.06232375,"[-1.0644364, -1.0612366, -1.0634109]",2.5418412,"[2.5598617, 2.5358438999999997, 2.5478385]",1.42518135,"[1.4431055, 1.4202679, 1.4300948]",-1.11665985,"[-1.1167562, -1.115576, -1.1177437]",True,2025-03-12 22:17:16,22.56,Pt,"['c:\\Users\\llf1362\\Desktop\\DB\\eis\\TFSI_2p47m_NO3_0p98m_ClO4_0p24m_SO4_0p23m_AC_0p26m_geis0.csv', 'c:\\Users\\llf1362\\Desktop\\DB\\eis\\TFSI_2p47m_NO3_0p98m_ClO4_0p24m_SO4_0p23m_AC_0p26m_geis1.csv', 'c:\\Users\\llf1362\\Desktop\\DB\\eis\\TFSI_2p47m_NO3_0p98m_ClO4_0p24m_SO4_0p23m_AC_0p26m_geis2.csv']",True,0.03200240000000054,0.059326890064330756,"[0.0653990439412146, 0.05988262986857666, 0.05877115026008485]",2025-03-12 19:28:23,-0.001111479608491811
6866c32784b37ccaaabd043f,"{'components': {'TFSI': 2.94, 'AC': 4.06}, 'precipitated_out': False, 'water_weight': 3.2001061591017232}",4.06_0_0_0_0_2.94,"{'TFSI': 2.94, 'AC': 4.06}",False,3.2001061591017232,"[2.1910005000000004, 2.1910108, 2.1988105]",2.1949106499999997,1.1230156999999998,"[1.1135888, 1.1212183, 1.1248131]",-1.07189495,"[-1.0774117, -1.0697925, -1.0739974]",2.5927834499999998,"[2.685715, 2.5878729, 2.5976939999999997]",1.4575611,"[1.5400106, 1.4537559, 1.4613663]",-1.13522235,"[-1.1457044, -1.134117, -1.1363277]",True,2025-02-25 10:54:25,N/A,Pt,"['c:\\Users\\llf1362\\Desktop\\DB\\eis\\TFSI_2p94m_AC_4p06m_geis0.csv', 'c:\\Users\\llf1362\\Desktop\\DB\\eis\\TFSI_2p94m_AC_4p06m_geis1.csv', 'c:\\Users\\llf1362\\Desktop\\DB\\eis\\TFSI_2p94m_AC_4p06m_geis2.csv']",True,0.007799700000000076,0.028541030201971573,"[0.03019577016100075, 0.027937891262033367, 0.029144169141909784]",2025-02-18 19:36:01,0.001206277879876417
6866c32784b37ccaaabd0440,"{'components': {'TFSI': 16.87, 'AC': 4.18}, 'precipitated_out': False, 'water_weight': 1.3792282812513388}",4.18_0_0_0_0_16.87,"{'TFSI': 16.87, 'AC': 4.18}",False,1.3792282812513388,"[2.5112435, 2.5612822, 2.5811070999999997]",2.57119465,1.4477491,"[1.4436307, 1.4500626, 1.4454356]",-1.12344555,"[-1.0676128, -1.1112196, -1.1356715]",2.9889293500000003,"[2.9257736000000003, 2.9800404, 2.9978183]",1.81817185,"[1.8018467, 1.8224846, 1.8138591]",-1.1707575000000001,"[-1.1239269, -1.1575558, -1.1839592]",True,2025-04-02 11:13:21,23.68,Pt,"['c:\\Users\\llf1362\\Desktop\\DB\\eis\\TFSI_16p87m_AC_4p18m_geis0.csv', 'c:\\Users\\llf1362\\Desktop\\DB\\eis\\TFSI_16p87m_AC_4p18m_geis1.csv', 'c:\\Users\\llf1362\\Desktop\\DB\\eis\\TFSI_16p87m_AC_4p18m_geis2.csv']",True,0.0198248999999997,0.03660491429054745,"[0.03992527790919688, 0.035732402985687986, 0.037477425595406906]",2025-04-01 21:00:11,0.00174502260971892
6866c32784b37ccaaabd0441,"{'components': {'TFSI': 3.72, 'FSI': 4.91, 'NO3': 1.14, 'ClO4': 0.3}, 'precipitated_out': False, 'water_weight': 2.4624487352509816}",0_4.91_0.3_0_1.14_3.72,"{'TFSI': 3.72, 'FSI': 4.91, 'NO3': 1.14, 'ClO4': 0.3}",False,2.4624487352509816,"[2.4312226, 2.6433780000000002, 2.6573713999999997]",2.6503747,1.5552860499999999,"[1.3594284, 1.5565904, 1.5539817]",-1.09508865,"[-1.0717942, -1.0867876, -1.1033897]",2.8208868999999996,"[2.5838961, 2.8118971, 2.8298767]",1.6714856,"[1.4637948, 1.6707845, 1.6721867]",-1.1494013,"[-1.1201013, -1.1411126, -1.15769]",True,2025-04-17 10:51:28,N/A,Pt,"['c:\\Users\\llf1362\\Desktop\\DB\\eis\\TFSI_3p72m_FSI_4p91m_NO3_1p14m_ClO4_p30m_geis0.csv', 'c:\\Users\\llf1362\\Desktop\\DB\\eis\\TFSI_3p72m_FSI_4p91m_NO3_1p14m_ClO4_p30m_geis1.csv', 'c:\\Users\\llf1362\\Desktop\\DB\\eis\\TFSI_3p72m_FSI_4p91m_NO3_1p14m_ClO4_p30m_geis2.csv']",True,0.01399339999999949,0.05851779028993154,"[0.07533266860868043, 0.05772337138659973, 0.059312209193263354]",2025-04-16 14:49:55,0.0015888378066636274
6866c32884b37ccaaabd0442,"{'components': {'TFSI': 21.0}, 'precipitated_out': False, 'water_weight': 1.2183231780688362}",0_0_0_0_0_21.0,{'TFSI': 21.0},False,1.2183231780688362,"[2.8192228000000004, 2.8472015, 2.8574473]",2.8523244,1.73925185,"[1.7297423, 1.7377537, 1.74075]",-1.11307255,"[-1.0894805, -1.1094478, -1.1166973]",3.0709893499999996,"[2.999891, 3.0558821, 3.0860966]",1.9086384,"[1.8641334, 1.898131, 1.9191458]",-1.16235095,"[-1.1357576, -1.1577511, -1.1669508]",True,2025-01-29 22:36:24,23.62,Pt,"['c:\\Users\\llf1362\\Desktop\\DB\\eis\\TFSI_21m_geis0.csv', 'c:\\Users\\llf1362\\Desktop\\DB\\eis\\TFSI_21m_geis1.csv', 'c:\\Users\\llf1362\\Desktop\\DB\\eis\\TFSI_21m_geis2.csv']",True,0.01024579999999986,0.006970328828073467,"[0.008440311560230548, 0.0071590194191872795, 0.006781638236959654]",2025-02-17 10:51:56,-0.00037738118222762577
6866c32884b37ccaaabd0443,"{'components': {'FSI': 10.43}, 'precipitated_out': False, 'water_weight': 2.5944242546680885}",0_10.43_0_0_0_0,{'FSI': 10.43},False,2.5944242546680885,"[2.5531837, 2.5833841, 2.5873429]",2.5853634999999997,1.4574878,"[1.4969274, 1.4733281, 1.4416475]",-1.1278757,"[-1.0562563, -1.110056, -1.1456954]",2.7749108,"[2.7556368, 2.7739946, 2.7758269999999996]",1.5967299499999998,"[1.6511154, 1.6136264, 1.5798335]",-1.17818085,"[-1.1045214, -1.1603682, -1.1959935]",True,2025-02-07 23:21:44,N/A,Pt,"['c:\\Users\\llf1362\\Desktop\\DB\\eis\\FSI_10p43m_geis0.csv', 'c:\\Users\\llf1362\\Desktop\\DB\\eis\\FSI_10p43m_geis1.csv', 'c:\\Users\\llf1362\\Desktop\\DB\\eis\\FSI_10p43m_geis2.csv']",True,0.003958799999999929,0.07548355710672557,"[0.07971669309696515, 0.07398627619662364, 0.0769808380168275]",2025-02-17 10:51:55,0.002994561820203856
6866c32984b37ccaaabd0444,"{'components': {'TFSI': 1.57, 'FSI': 6.47, 'AC': 1.02}, 'precipitated_out': False, 'water_weight': 2.718332508235881}",1.02_6.47_0_0_0_1.57,"{'TFSI': 1.57, 'FSI': 6.47, 'AC': 1.02}",False,2.718332508235881,"[2.2568776, 2.3171024, 2.0689614599999997]",2.19303193,1.2410435,"[1.1774865, 1.2395204, 1.2425666]",-0.95198843,"[-1.0793911, -1.077582, -0.82639486]",2.696818,"[2.4455371, 2.687698, 2.7059379999999997]",1.5465377999999999,"[1.3098592, 1.5400184, 1.5530572]",-1.1502802,"[-1.1356779, -1.1476796, -1.1528808]",True,2025-04-17 10:51:28,23.0,Pt,"['c:\\Users\\llf1362\\Desktop\\DB\\eis\\TFSI_1p57m_FSI_6p47m_AC_1p02m_geis0.csv', 'c:\\Users\\llf1362\\Desktop\\DB\\eis\\TFSI_1p57m_FSI_6p47m_AC_1p02m_geis1.csv', 'c:\\Users\\llf1362\\Desktop\\DB\\eis\\TFSI_1p57m_FSI_6p47m_AC_1p02m_geis2.csv']",True,-0.2481409400000003,0.0624411210881885,"[0.07213533846300742, 0.061442873875459394, 0.0634393683009176]",2025-04-16 17:17:31,0.0019964944254582118
6866c32984b37ccaaabd0445,"{'components': {'NO3': 4.83, 'AC': 2.84}, 'precipitated_out': False, 'water_weight': 4.097011457627146}",2.84_0_0_0_4.83_0,"{'NO3': 4.83, 'AC': 2.84}",False,4.097011457627146,"[2.2230527, 2.2030154, 2.2009795]",2.20199745,1.1665505,"[1.1964651, 1.1698495, 1.1632515]",-1.0354469499999999,"[-1.0265876, -1.0331659, -1.037728]",2.56281185,"[2.5638154, 2.5638244, 2.5617993]",1.46405655,"[1.4729443, 1.4663545, 1.4617586]",-1.0987553,"[-1.0908711, -1.0974699, -1.1000407]",True,2025-04-02 11:13:21,23.37,Pt,"['c:\\Users\\llf1362\\Desktop\\DB\\eis\\NO3_4p83m_AC_2p84m_geis0.csv', 'c:\\Users\\llf1362\\Desktop\\DB\\eis\\NO3_4p83m_AC_2p84m_geis1.csv', 'c:\\Users\\llf1362\\Desktop\\DB\\eis\\NO3_4p83m_AC_2p84m_geis2.csv']",True,-0.0020359000000000904,0.07719782216216839,"[0.08513395732474233, 0.07699145599964019, 0.0774041883246966]",2025-04-01 18:37:16,0.00041273232505641133
6866c32984b37ccaaabd0446,"{'components': {'TFSI': 0.19, 'FSI': 2.74, 'NO3': 0.27, 'ClO4': 0.28, 'SO4': 0.28, 'AC': 0.29}, 'precipitated_out': False, 'water_weight': 3.7907437426589876}",0.29_2.74_0.28_0.28_0.27_0.19,"{'TFSI': 0.19, 'FSI': 2.74, 'NO3': 0.27, 'ClO4': 0.28, 'SO4': 0.28, 'AC': 0.29}",False,3.7907437426589876,"[2.2651310000000002, 2.2889494, 2.2891272000000003]",2.2890383,1.2550135500000001,"[1.2427294, 1.2579134, 1.2521137]",-1.03402475,"[-1.0224016, -1.031036, -1.0370135]",2.5076926,"[2.4897798, 2.5075927, 2.5077925]",1.4193858499999998,"[1.4151016, 1.4222989, 1.4164728]",-1.08830675,"[-1.0746782, -1.0852938, -1.0913197]",True,2025-03-12 22:17:16,22.68,Pt,"['c:\\Users\\llf1362\\Desktop\\DB\\eis\\TFSI_0p19m_FSI_2p74m_NO3_0p27m_ClO4_0p28m_SO4_0p28m_AC_0p29m_geis0.csv', 'c:\\Users\\llf1362\\Desktop\\DB\\eis\\TFSI_0p19m_FSI_2p74m_NO3_0p27m_ClO4_0p28m_SO4_0p28m_AC_0p29m_geis1.csv', 'c:\\Users\\llf1362\\Desktop\\DB\\eis\\TFSI_0p19m_FSI_2p74m_NO3_0p27m_ClO4_0p28m_SO4_0p28m_AC_0p29m_geis2.csv']",True,0.0001778000000003388,0.07502615734538226,"[0.07526585435103929, 0.07030508045539412, 0.07974723423537042]",2025-03-12 21:45:57,0.0094421537799763
6866c32a84b37ccaaabd0447,"{'components': {'FSI': 1.26, 'SO4': 1.26}, 'precipitated_out': False, 'water_weight': 4.182945768255948}",0_1.26_0_1.26_0_0,"{'FSI': 1.26, 'SO4': 1.26}",False,4.182945768255948,"[2.3171293, 2.3529667, 2.3571454999999997]",2.3550560999999997,1.32055755,"[1.2981428, 1.3235648, 1.3175503]",-1.03449855,"[-1.0189865, -1.0294019, -1.0395952]",2.5006424999999997,"[2.4657654, 2.4995355999999997, 2.5017494]",1.41688715,"[1.4004984, 1.4198893, 1.413885]",-1.0837553500000001,"[-1.065267, -1.0796463, -1.0878644]",True,2025-02-25 10:54:25,N/A,Pt,"['c:\\Users\\llf1362\\Desktop\\DB\\eis\\FSI_1p26m_SO4_1p26m_geis0.csv', 'c:\\Users\\llf1362\\Desktop\\DB\\eis\\FSI_1p26m_SO4_1p26m_geis1.csv', 'c:\\Users\\llf1362\\Desktop\\DB\\eis\\FSI_1p26m_SO4_1p26m_geis2.csv']",True,0.004178799999999594,0.07192702736533566,"[0.07009677541136054, 0.07197333638584574, 0.07188071834482558]",2025-02-18 23:38:58,-9.261804102016213e-05
6866c32a84b37ccaaabd0448,"{'components': {'TFSI': 10.28, 'NO3': 2.0, 'AC': 1.37}, 'precipitated_out': False, 'water_weight': 1.9106885527997424}",1.37_0_0_0_2.0_10.28,"{'TFSI': 10.28, 'NO3': 2.0, 'AC': 1.37}",False,1.9106885527997424,"[2.5192581, 2.6314253, 2.6433519]",2.6373886,1.5120279499999998,"[1.4396718, 1.5129673, 1.5110886]",-1.12536065,"[-1.0795863, -1.118458, -1.1322633]",2.97200735,"[2.9119881000000003, 2.9659696, 2.9780451]",1.7993762,"[1.7840604, 1.8012667, 1.7974857]",-1.17263115,"[-1.1279277, -1.1647029, -1.1805594]",True,2025-05-16 16:12:57,21.87,Pt,"['c:\\Users\\llf1362\\Desktop\\DB\\eis\\TFSI_10p28m_NO3_2m_AC_1p37m_geis0.csv', 'c:\\Users\\llf1362\\Desktop\\DB\\eis\\TFSI_10p28m_NO3_2m_AC_1p37m_geis1.csv', 'c:\\Users\\llf1362\\Desktop\\DB\\eis\\TFSI_10p28m_NO3_2m_AC_1p37m_geis2.csv']",True,0.011926599999999787,0.022641573654065508,"[0.023759254523391924, 0.022399503575785965, 0.02288364373234505]",2025-05-07 15:38:06,0.0004841401565590861
6866c32a84b37ccaaabd0449,"{'components': {'FSI': 20.9, 'NO3': 1.13, 'AC': 1.82}, 'precipitated_out': False, 'water_weight': 1.6972514305664261}",1.82_20.9_0_0_1.13_0,"{'FSI': 20.9, 'NO3': 1.13, 'AC': 1.82}",False,1.6972514305664261,"[2.8131979, 2.9234964, 2.9555206]",2.9395084999999996,1.8392274,"[1.7591696, 1.8446379, 1.8338169]",-1.1002811000000001,"[-1.0540283, -1.0788585, -1.1217037]",3.0921241999999998,"[3.0398643, 3.0721149, 3.1121334999999997]",1.95056155,"[1.939556, 1.9529573, 1.9481658]",-1.14156265,"[-1.1003083, -1.1191576, -1.1639677]",True,2025-03-07 18:28:58,N/A,Pt,"['c:\\Users\\llf1362\\Desktop\\DB\\eis\\FSI_20p9m_NO3_1p13m_AC_1p82m_geis0.csv', 'c:\\Users\\llf1362\\Desktop\\DB\\eis\\FSI_20p9m_NO3_1p13m_AC_1p82m_geis1.csv', 'c:\\Users\\llf1362\\Desktop\\DB\\eis\\FSI_20p9m_NO3_1p13m_AC_1p82m_geis2.csv']",True,0.03202419999999995,0.024322737384579407,"[0.02787079036739323, 0.024193102019770017, 0.0244523727493888]",2025-03-07 18:21:36,0.0002592707296187845
6866c32b84b37ccaaabd044a,"{'components': {'SO4': 1.0}, 'precipitated_out': False, 'water_weight': 4.689880059322863}",0_0_0_1.0_0_0,{'SO4': 1.0},False,4.689880059322863,"[2.2889223000000003, 2.2570804, 2.2510624000000004]",2.2540714,1.24158415,"[1.285136, 1.2457074, 1.2374609]",-1.01248725,"[-1.0037863, -1.011373, -1.0136015]",2.39870745,"[2.4175198, 2.3997099, 2.397705]",1.33990025,"[1.3674461, 1.3419982, 1.3378023]",-1.0588072,"[-1.0500737, -1.0577117, -1.0599027]",True,2025-02-08 05:20:18,23.18,Pt,"['c:\\Users\\llf1362\\Desktop\\DB\\eis\\SO4_1m_geis0.csv', 'c:\\Users\\llf1362\\Desktop\\DB\\eis\\SO4_1m_geis1.csv', 'c:\\Users\\llf1362\\Desktop\\DB\\eis\\SO4_1m_geis2.csv']",True,-0.006017999999999635,0.06609535819484894,"[0.06674237215548402, 0.06620758584262294, 0.06598313054707491]",2025-02-17 10:51:55,-0.0002244552955480289
6866c32b84b37ccaaabd044b,"{'components': {'TFSI': 4.78, 'FSI': 3.67, 'AC': 3.27}, 'precipitated_out': False, 'water_weight': 2.341053939897796}",3.27_3.67_0_0_0_4.78,"{'TFSI': 4.78, 'FSI': 3.67, 'AC': 3.27}",False,2.341053939897796,"[2.2350019000000003, 2.3231412000000002, 2.3491062]",2.3361237,1.2147081,"[1.1342311, 1.2045237, 1.2248925]",-1.1214156000000002,"[-1.1007708, -1.1186175, -1.1242137]",2.8029647499999997,"[2.4695413999999998, 2.7879832999999996, 2.8179461999999997]",1.62427415,"[1.3106465, 1.6090889, 1.6394594]",-1.1786906,"[-1.1588949, -1.1788944, -1.1784868]",True,2025-04-17 10:51:28,22.81,Pt,"['c:\\Users\\llf1362\\Desktop\\DB\\eis\\TFSI_4p78m_FSI_3p67m_AC_3p27m_geis0.csv', 'c:\\Users\\llf1362\\Desktop\\DB\\eis\\TFSI_4p78m_FSI_3p67m_AC_3p27m_geis1.csv', 'c:\\Users\\llf1362\\Desktop\\DB\\eis\\TFSI_4p78m_FSI_3p67m_AC_3p27m_geis2.csv']",True,0.025964999999999794,0.030556548823580092,"[0.04647962403912707, 0.030561082705273176, 0.030552014941887008]",2025-04-16 16:03:48,-9.06776338616827e-06
6866c32b84b37ccaaabd044c,"{'components': {'FSI': 6.25, 'NO3': 0.43, 'AC': 4.99}, 'precipitated_out': False, 'water_weight': 2.899467284636328}",4.99_6.25_0_0_0.43_0,"{'FSI': 6.25, 'NO3': 0.43, 'AC': 4.99}",False,2.899467284636328,"[2.2490810000000003, 2.2529143, 2.2470963]",2.2500052999999998,1.1893635,"[1.2068889, 1.1958818, 1.1828452]",-1.0606418,"[-1.0421921, -1.0570325, -1.0642511]",2.7796923000000002,"[2.7518347, 2.7777085, 2.7816761000000003]",1.65375005,"[1.6433522, 1.6563662, 1.6511339]",-1.12594225,"[-1.1084825, -1.1213423, -1.1305422]",True,2025-03-07 16:07:53,22.5,Pt,"['c:\\Users\\llf1362\\Desktop\\DB\\eis\\FSI_6p25m_NO3_0p43m_AC_4p99m_geis0.csv', 'c:\\Users\\llf1362\\Desktop\\DB\\eis\\FSI_6p25m_NO3_0p43m_AC_4p99m_geis1.csv', 'c:\\Users\\llf1362\\Desktop\\DB\\eis\\FSI_6p25m_NO3_0p43m_AC_4p99m_geis2.csv']",True,-0.005818000000000101,0.035257090459674185,"[0.034228922347663775, 0.035984711814495605, 0.034529469104852765]",2025-03-07 16:00:58,-0.00145524270964284
6866c32c84b37ccaaabd044d,"{'components': {'TFSI': 0.5}, 'precipitated_out': False, 'water_weight': 4.655906207663252}",0_0_0_0_0_0.5,{'TFSI': 0.5},False,4.655906207663252,"[2.3111224000000004, 2.3168402, 2.3090981]",2.31296915,1.250629,"[1.2441622, 1.2535087, 1.2477493]",-1.06234015,"[-1.0669602, -1.0633315, -1.0613488]",2.4405481,"[2.4334508, 2.4434541, 2.4376420999999997]",1.3339332,"[1.3242251, 1.3358392, 1.3320272]",-1.1066148999999998,"[-1.1092257, -1.1076149, -1.1056149]",True,2025-06-18 19:15:03,23.43,Pt,"['c:\\Users\\llf1362\\Desktop\\DB\\eis\\TFSI_0p5m_geis0.csv', 'c:\\Users\\llf1362\\Desktop\\DB\\eis\\TFSI_0p5m_geis1.csv', 'c:\\Users\\llf1362\\Desktop\\DB\\eis\\TFSI_0p5m_geis2.csv']",True,-0.007742100000000196,0.01916959740587877,"[0.018868122624627667, 0.01927119832154281, 0.019067996490214737]",2025-06-18 19:08:59,-0.00020320183132807243
6866c32c84b37ccaaabd044e,"{'components': {'TFSI': 11.0, 'AC': 7.16}, 'precipitated_out': False, 'water_weight': 1.7534988119292232}",7.16_0_0_0_0_11.0,"{'TFSI': 11.0, 'AC': 7.16}",False,1.7534988119292232,"[2.3150934999999997, 2.5573168, 2.5811032000000003]",2.56921,1.35889245,"[1.132599, 1.3487941, 1.3689908]",-1.21031755,"[-1.1824945, -1.2085227, -1.2121124]",3.12292505,"[3.0718616, 3.1219324999999998, 3.1239176]",1.87331465,"[1.843065, 1.8731239, 1.8735054]",-1.2496104,"[-1.2287966, -1.2488086, -1.2504122]",True,2025-04-02 11:13:21,N/A,Pt,"['c:\\Users\\llf1362\\Desktop\\DB\\eis\\TFSI_11p00m_AC_7p16m_geis0.csv', 'c:\\Users\\llf1362\\Desktop\\DB\\eis\\TFSI_11p00m_AC_7p16m_geis1.csv', 'c:\\Users\\llf1362\\Desktop\\DB\\eis\\TFSI_11p00m_AC_7p16m_geis2.csv']",True,0.023786400000000096,0.008295752162874589,"[0.009370532453782396, 0.008305549860781573, 0.008285954464967604]",2025-04-01 23:22:09,-1.959539581396913e-05
6866c32c84b37ccaaabd044f,"{'components': {'NO3': 2.0}, 'precipitated_out': False, 'water_weight': 4.742839549231871}",0_0_0_0_2.0_0,{'NO3': 2.0},False,4.742839549231871,"[2.3210819999999996, 2.305142, 2.2951192000000002]",2.3001306,1.2778917,"[1.3367139, 1.2887074, 1.267076]",-1.0222389,"[-0.9843681, -1.0164346, -1.0280432]",2.4817531500000003,"[2.4975913, 2.4877636, 2.4757427]",1.4152472999999999,"[1.4669092, 1.4270511, 1.4034435]",-1.06650585,"[-1.0306821, -1.0607125, -1.0722992]",True,2025-02-13 11:50:14,23.25,Pt,"['c:\\Users\\llf1362\\Desktop\\DB\\eis\\NO3_2m_geis0.csv', 'c:\\Users\\llf1362\\Desktop\\DB\\eis\\NO3_2m_geis1.csv', 'c:\\Users\\llf1362\\Desktop\\DB\\eis\\NO3_2m_geis2.csv']",True,-0.010022799999999776,0.10652821079397347,"[0.09720099091528138, 0.10496373899357192, 0.10809268259437502]",2025-02-17 10:51:55,0.003128943600803097
6866c32d84b37ccaaabd0450,"{'components': {'TFSI': 1.7, 'FSI': 2.96, 'SO4': 0.06, 'AC': 0.15}, 'precipitated_out': False, 'water_weight': 3.2827615533728878}",0.15_2.96_0_0.06_0_1.7,"{'TFSI': 1.7, 'FSI': 2.96, 'SO4': 0.06, 'AC': 0.15}",False,3.2827615533728878,"[2.3171575, 2.3090986, 2.3071063]",2.30810245,1.23344615,"[1.2512985, 1.2372544, 1.2296379]",-1.0746563,"[-1.065859, -1.0718442, -1.0774684]",2.5338454500000003,"[2.541844, 2.5318443, 2.5358466]",1.4038789500000002,"[1.4216697, 1.4056758, 1.4020821]",-1.1299665,"[-1.1201743, -1.1261685, -1.1337645]",True,2025-03-20 01:13:39,23.18,Pt,"['c:\\Users\\llf1362\\Desktop\\DB\\eis\\TFSI_1p70m_FSI_2p96m_SO4_0p06m_AC_0p15m_geis0.csv', 'c:\\Users\\llf1362\\Desktop\\DB\\eis\\TFSI_1p70m_FSI_2p96m_SO4_0p06m_AC_0p15m_geis1.csv', 'c:\\Users\\llf1362\\Desktop\\DB\\eis\\TFSI_1p70m_FSI_2p96m_SO4_0p06m_AC_0p15m_geis2.csv']",True,-0.001992299999999947,0.0722988285420949,"[0.07043630851747172, 0.0685997462058254, 0.07599791087836442]",2025-03-19 18:40:21,0.007398164672539023
6866c32d84b37ccaaabd0451,"{'components': {'TFSI': 1.61, 'FSI': 2.91, 'ClO4': 0.1, 'SO4': 0.064}, 'precipitated_out': False, 'water_weight': 3.321560458701158}",0_2.91_0.1_0.064_0_1.61,"{'TFSI': 1.61, 'FSI': 2.91, 'ClO4': 0.1, 'SO4': 0.064}",False,3.321560458701158,"[2.4912251000000003, 2.4630105, 2.4572426]",2.46012655,1.3957047500000002,"[1.4408939, 1.4024109, 1.3889986]",-1.0644217999999999,"[-1.0503312, -1.0605996, -1.068244]",2.6147882,"[2.6418127, 2.6176453, 2.6119311]",1.50006595,"[1.5432255, 1.5067627, 1.4933692]",-1.11472225,"[-1.0985872, -1.1108826, -1.1185619]",True,2025-03-20 01:13:39,22.81,Pt,"['c:\\Users\\llf1362\\Desktop\\DB\\eis\\TFSI_1p61m_FSI_2p91m_ClO4_0p10m_SO4_0p064m_geis0.csv', 'c:\\Users\\llf1362\\Desktop\\DB\\eis\\TFSI_1p61m_FSI_2p91m_ClO4_0p10m_SO4_0p064m_geis1.csv', 'c:\\Users\\llf1362\\Desktop\\DB\\eis\\TFSI_1p61m_FSI_2p91m_ClO4_0p10m_SO4_0p064m_geis2.csv']",True,-0.005767900000000381,0.07466580817279156,"[0.07324480620339338, 0.07105427008354423, 0.07827734626203887]",2025-03-19 17:31:35,0.0072230761784946446
6866c32d84b37ccaaabd0452,"{'components': {'TFSI': 8.36, 'NO3': 2.03, 'AC': 0.71}, 'precipitated_out': False, 'water_weight': 2.161613554019015}",0.71_0_0_0_2.03_8.36,"{'TFSI': 8.36, 'NO3': 2.03, 'AC': 0.71}",False,2.161613554019015,"[2.3851306, 2.5232666, 2.5352496999999996]",2.5292581499999995,1.4236222,"[1.2927175, 1.4204245, 1.4268199]",-1.10563595,"[-1.0924131, -1.1028421, -1.1084298]",2.8588319,"[2.7878534999999998, 2.8557221000000004, 2.8619417]",1.7038905500000001,"[1.6431377, 1.7025938, 1.7051873]",-1.15494135,"[-1.1447158, -1.1531283, -1.1567544]",True,2025-05-23 16:53:15,23.31,Pt,"['c:\\Users\\llf1362\\Desktop\\DB\\eis\\TFSI_8p36m_NO3_2p03m_AC_0p71m_geis0.csv', 'c:\\Users\\llf1362\\Desktop\\DB\\eis\\TFSI_8p36m_NO3_2p03m_AC_0p71m_geis1.csv', 'c:\\Users\\llf1362\\Desktop\\DB\\eis\\TFSI_8p36m_NO3_2p03m_AC_0p71m_geis2.csv']",True,0.011983099999999691,0.033050231620351075,"[0.036713237077352134, 0.03332253679312822, 0.032777926447573935]",2025-05-23 16:46:13,-0.0005446103455542875
6866c32e84b37ccaaabd0453,"{'components': {'TFSI': 2.73, 'NO3': 6.1}, 'precipitated_out': False, 'water_weight': 3.186959365773845}",0_0_0_0_6.1_2.73,"{'TFSI': 2.73, 'NO3': 6.1}",False,3.186959365773845,"[2.4992837999999997, 2.5770985, 2.5891668]",2.58313265,1.5361718999999998,"[1.4854424, 1.5368505, 1.5354933]",-1.04696075,"[-1.0138414, -1.040248, -1.0536735]",2.7656981499999995,"[2.7037202999999996, 2.7596955, 2.7717007999999996]",1.6674394499999998,"[1.6395905, 1.6691382, 1.6657407]",-1.0982587,"[-1.0641298, -1.0905573, -1.1059601]",True,2025-02-13 12:59:52,N/A,Pt,"['c:\\Users\\llf1362\\Desktop\\DB\\eis\\TFSI_2p73m_NO3_6p10m_geis0.csv', 'c:\\Users\\llf1362\\Desktop\\DB\\eis\\TFSI_2p73m_NO3_6p10m_geis1.csv', 'c:\\Users\\llf1362\\Desktop\\DB\\eis\\TFSI_2p73m_NO3_6p10m_geis2.csv']",True,0.012068300000000143,0.08937000733654475,"[0.08742138023356717, 0.0881766797760821, 0.09056333489700741]",2025-02-17 10:51:56,0.002386655120925313
6866c32e84b37ccaaabd0454,"{'components': {'TFSI': 4.18, 'NO3': 1.14, 'ClO4': 0.04, 'SO4': 0.04}, 'precipitated_out': False, 'water_weight': 3.0245075277739333}",0_0_0.04_0.04_1.14_4.18,"{'TFSI': 4.18, 'NO3': 1.14, 'ClO4': 0.04, 'SO4': 0.04}",False,3.0245075277739333,"[2.4990954, 2.5251028, 2.5173118]",2.5212073,1.45590405,"[1.4448602, 1.4619119, 1.4498962]",-1.06530325,"[-1.0542352, -1.0631909, -1.0674156]",2.6808379,"[2.6597508999999997, 2.683723, 2.6779528]",1.5642242,"[1.557232, 1.5702255, 1.5582229]",-1.1166137,"[-1.1025189, -1.1134975, -1.1197299]",True,2025-03-14 14:46:51,N/A,Pt,"['c:\\Users\\llf1362\\Desktop\\DB\\eis\\TFSI_4p18m_NO3_1p14m_ClO4_0p04m_SO4_0p04m_geis0.csv', 'c:\\Users\\llf1362\\Desktop\\DB\\eis\\TFSI_4p18m_NO3_1p14m_ClO4_0p04m_SO4_0p04m_geis1.csv', 'c:\\Users\\llf1362\\Desktop\\DB\\eis\\TFSI_4p18m_NO3_1p14m_ClO4_0p04m_SO4_0p04m_geis2.csv']",True,-0.007791000000000103,0.05807006578477761,"[0.05580196518250602, 0.05821559438022547, 0.057924537189329744]",2025-03-14 13:56:16,-0.0002910571908957271
6866c32e84b37ccaaabd0455,"{'components': {'NO3': 0.93, 'ClO4': 0.65}, 'precipitated_out': False, 'water_weight': 4.744182017890837}",0_0_0.65_0_0.93_0,"{'NO3': 0.93, 'ClO4': 0.65}",False,4.744182017890837,"[2.32499074, 2.3291489, 2.3311678000000002]",2.33015835,1.3165550000000001,"[1.3498119, 1.3225609, 1.3105491]",-1.01360335,"[-0.97517884, -1.006588, -1.0206187]",2.5028013000000002,"[2.489624, 2.5058214000000003, 2.4997812]",1.4439069999999998,"[1.4681579, 1.4529352, 1.4348788]",-1.0588943,"[-1.0214661, -1.0528862, -1.0649024]",True,2025-02-03 16:56:02,N/A,Pt,"['c:\\Users\\llf1362\\Desktop\\DB\\eis\\NO3_0p93m_ClO4_0p65m_geis0.csv', 'c:\\Users\\llf1362\\Desktop\\DB\\eis\\NO3_0p93m_ClO4_0p65m_geis1.csv', 'c:\\Users\\llf1362\\Desktop\\DB\\eis\\NO3_0p93m_ClO4_0p65m_geis2.csv']",True,0.0020189000000003787,0.08976713017709592,"[0.08061250572311314, 0.09089659821434877, 0.08863766213984306]",2025-02-17 10:51:55,-0.00225893607450571
6866c32f84b37ccaaabd0456,"{'components': {'TFSI': 12.57}, 'precipitated_out': False, 'water_weight': 1.7494956406863686}",0_0_0_0_0_12.57,{'TFSI': 12.57},False,1.7494956406863686,"[2.6413947, 2.6934275999999997, 2.6872648999999997]",2.6903462499999997,1.6174884999999999,"[1.5877585, 1.6245873, 1.6103897]",-1.0728577499999998,"[-1.0536362, -1.0688403, -1.0768752]",2.82786405,"[2.7898834, 2.8299707, 2.8257574]",1.70768605,"[1.6879699, 1.7147908, 1.7005813]",-1.1201780000000001,"[-1.1019135, -1.1151799, -1.1251761]",True,2025-02-07 19:48:30,N/A,Pt,"['c:\\Users\\llf1362\\Desktop\\DB\\eis\\TFSI_12p57m_geis0.csv', 'c:\\Users\\llf1362\\Desktop\\DB\\eis\\TFSI_12p57m_geis1.csv', 'c:\\Users\\llf1362\\Desktop\\DB\\eis\\TFSI_12p57m_geis2.csv']",True,-0.006162699999999965,0.02343240975849918,"[0.023908689140550474, 0.023638272551485665, 0.0232265469655127]",2025-02-17 10:51:56,-0.0004117255859729628
6866c32f84b37ccaaabd0457,"{'components': {'TFSI': 2.51, 'NO3': 3.77, 'ClO4': 0.18, 'SO4': 0.09, 'AC': 0.3}, 'precipitated_out': False, 'water_weight': 3.340995853759414}",0.3_0_0.18_0.09_3.77_2.51,"{'TFSI': 2.51, 'NO3': 3.77, 'ClO4': 0.18, 'SO4': 0.09, 'AC': 0.3}",False,3.340995853759414,"[2.3711712, 2.4092111000000003, 2.4111454]",2.4101782500000004,1.34536925,"[1.326545, 1.3479981, 1.3427404]",-1.064809,"[-1.0446262, -1.061213, -1.068405]",2.6678451,"[2.6438682, 2.6659547999999997, 2.6697354]",1.54870585,"[1.5429778, 1.5504087, 1.547003]",-1.11913925,"[-1.1008904, -1.1155461, -1.1227324]",True,2025-03-13 22:13:28,22.75,Pt,"['c:\\Users\\llf1362\\Desktop\\DB\\eis\\TFSI_2p51m_NO3_3p77m_ClO4_0p18m_SO4_0p09m_AC_0p30m_geis0.csv', 'c:\\Users\\llf1362\\Desktop\\DB\\eis\\TFSI_2p51m_NO3_3p77m_ClO4_0p18m_SO4_0p09m_AC_0p30m_geis1.csv', 'c:\\Users\\llf1362\\Desktop\\DB\\eis\\TFSI_2p51m_NO3_3p77m_ClO4_0p18m_SO4_0p09m_AC_0p30m_geis2.csv']",True,0.0019342999999998334,0.06961011202010557,"[0.07676818650166133, 0.06204160442023238, 0.07717861961997877]",2025-03-13 18:09:11,0.01513701519974639
6866c32f84b37ccaaabd0458,"{'components': {'TFSI': 10.35, 'NO3': 1.43, 'AC': 7.62}, 'precipitated_out': False, 'water_weight': 1.7802316156079823}",7.62_0_0_0_1.43_10.35,"{'TFSI': 10.35, 'NO3': 1.43, 'AC': 7.62}",False,1.7802316156079823,"[2.6212875, 2.6933714, 2.6854656]",2.6894185000000004,1.4482825,"[1.4310409, 1.4456354, 1.4509296]",-1.241136,"[-1.1902466, -1.247736, -1.234536]",3.1331569999999997,"[3.0818348, 3.1381397, 3.1281743]",1.8587555,"[1.8532876, 1.8581514, 1.8593596]",-1.2744015000000002,"[-1.2285472, -1.2799883, -1.2688147]",True,2025-04-30 13:42:43,23.12,Pt,"['c:\\Users\\llf1362\\Desktop\\DB\\eis\\TFSI_10p35m_NO3_1p43m_AC_7p62m_geis0.csv', 'c:\\Users\\llf1362\\Desktop\\DB\\eis\\TFSI_10p35m_NO3_1p43m_AC_7p62m_geis1.csv', 'c:\\Users\\llf1362\\Desktop\\DB\\eis\\TFSI_10p35m_NO3_1p43m_AC_7p62m_geis2.csv']",True,-0.007905800000000074,0.007701615464972675,"[0.008046154971190883, 0.007650962273483632, 0.007752268656461719]",2025-04-23 15:01:03,0.00010130638297808654
6866c33084b37ccaaabd0459,"{'components': {'TFSI': 0.42, 'ClO4': 0.6, 'SO4': 0.06, 'AC': 0.28}, 'precipitated_out': False, 'water_weight': 4.5398055251124045}",0.28_0_0.6_0.06_0_0.42,"{'TFSI': 0.42, 'ClO4': 0.6, 'SO4': 0.06, 'AC': 0.28}",False,4.5398055251124045,"[2.2090679, 2.1890043, 2.1870355]",2.1880199,1.16382235,"[1.1814513, 1.164808, 1.1628367]",-1.02419755,"[-1.0276166, -1.0241963, -1.0241988]",2.3637027,"[2.3874882, 2.3656978, 2.3617076]",1.2871998,"[1.3078063, 1.2892056, 1.285194]",-1.0765029,"[-1.0796819, -1.0764922, -1.0765136]",True,2025-02-28 19:04:40,N/A,Pt,"['c:\\Users\\llf1362\\Desktop\\DB\\eis\\TFSI_0p42m_ClO4_0p6m_SO4_0p06m_AC_0p28m_geis0.csv', 'c:\\Users\\llf1362\\Desktop\\DB\\eis\\TFSI_0p42m_ClO4_0p6m_SO4_0p06m_AC_0p28m_geis1.csv', 'c:\\Users\\llf1362\\Desktop\\DB\\eis\\TFSI_0p42m_ClO4_0p6m_SO4_0p06m_AC_0p28m_geis2.csv']",True,-0.001968800000000215,0.055460833376452114,"[0.05255161947101328, 0.05607522711622876, 0.054846439636675466]",2025-02-28 18:58:37,-0.001228787479553295
6866c33084b37ccaaabd045a,"{'components': {'SO4': 3.0}, 'precipitated_out': False, 'water_weight': 4.1723130669938335}",0_0_0_3.0_0_0,{'SO4': 3.0},False,4.1723130669938335,"[2.3489557, 2.3451972000000003, 2.3571856999999996]",2.35119145,1.3101503,"[1.3321394, 1.3071607, 1.3131399]",-1.0410411499999999,"[-1.0168163, -1.0380365, -1.0440458]",2.5136193000000002,"[2.5075826, 2.5096097000000004, 2.5176289]",1.4253837,"[1.4444962, 1.4252895, 1.4254779]",-1.0882356,"[-1.0630864, -1.0843202, -1.092151]",True,2025-02-08 07:42:18,23.12,Pt,"['c:\\Users\\llf1362\\Desktop\\DB\\eis\\SO4_3m_geis0.csv', 'c:\\Users\\llf1362\\Desktop\\DB\\eis\\SO4_3m_geis1.csv', 'c:\\Users\\llf1362\\Desktop\\DB\\eis\\SO4_3m_geis2.csv']",True,0.011988499999999291,0.07219242564843917,"[0.07445413802096247, 0.07263007332300994, 0.07175477797386838]",2025-02-17 10:51:54,-0.000875295349141561
6866c33084b37ccaaabd045b,"{'components': {'SO4': 1.2, 'AC': 0.14}, 'precipitated_out': False, 'water_weight': 4.613566110537662}",0.14_0_0_1.2_0_0,"{'SO4': 1.2, 'AC': 0.14}",False,4.613566110537662,"[2.2110714, 2.2210545, 2.2230901000000003]",2.2220723000000002,1.19097085,"[1.1884724, 1.1904562, 1.1914855]",-1.03110145,"[-1.022599, -1.0305983, -1.0316046]",2.3956756,"[2.38148, 2.3956782, 2.3956730000000004]",1.3163047,"[1.3106259, 1.3168124, 1.315797]",-1.0793709,"[-1.0708541, -1.0788658, -1.079876]",True,2025-02-25 10:54:25,N/A,Pt,"['c:\\Users\\llf1362\\Desktop\\DB\\eis\\SO4_1p2m_AC_0p14m_geis0.csv', 'c:\\Users\\llf1362\\Desktop\\DB\\eis\\SO4_1p2m_AC_0p14m_geis1.csv', 'c:\\Users\\llf1362\\Desktop\\DB\\eis\\SO4_1p2m_AC_0p14m_geis2.csv']",True,0.0020356000000001373,0.06812926947394905,"[0.0669374348711117, 0.0690974583121635, 0.0671610806357346]",2025-02-18 21:52:52,-0.001936377676428902
6866c33184b37ccaaabd045c,"{'components': {'NO3': 0.1}, 'precipitated_out': False, 'water_weight': 4.98648145477676}",0_0_0_0_0.1_0,{'NO3': 0.1},False,4.98648145477676,"[2.2730691, 2.3089242, 2.2808577999999997]",2.294891,1.25943745,"[1.3179617, 1.2449347, 1.2739402]",-1.03545355,"[-0.9551074, -1.0639895, -1.0069176]",2.449516,"[2.3816565599999997, 2.4414843, 2.4575477]",1.34974425,"[1.4143084, 1.3352177, 1.3642708]",-1.09977175,"[-0.96734816, -1.1062666, -1.0932769]",True,2025-06-12 13:33:52,23.75,Pt,"['c:\\Users\\llf1362\\Desktop\\DB\\eis\\NO3_0p10m_geis0.csv', 'c:\\Users\\llf1362\\Desktop\\DB\\eis\\NO3_0p10m_geis1.csv', 'c:\\Users\\llf1362\\Desktop\\DB\\eis\\NO3_0p10m_geis2.csv']",True,-0.028066400000000158,0.007840622997160113,"[0.007610343802301507, 0.00789649906414423, 0.0077847469301759965]",2025-06-12 13:27:43,-0.00011175213396823289
6866c33184b37ccaaabd045d,"{'components': {'TFSI': 7.98, 'FSI': 14.62, 'NO3': 0.69}, 'precipitated_out': False, 'water_weight': 1.4294206418628024}",0_14.62_0_0_0.69_7.98,"{'TFSI': 7.98, 'FSI': 14.62, 'NO3': 0.69}",False,1.4294206418628024,"[2.8892484, 2.9374908, 2.9333038]",2.9353973,1.8258893999999999,"[1.8220044, 1.8354039, 1.8163749]",-1.1095079,"[-1.067244, -1.1020869, -1.1169289]",3.0640052,"[3.053974, 3.0701150999999998, 3.0578953]",1.9042298,"[1.9364036, 1.9157329, 1.8927267]",-1.1597754,"[-1.1175704, -1.1543822, -1.1651686]",True,2025-03-20 01:13:39,23.18,Pt,"['c:\\Users\\llf1362\\Desktop\\DB\\eis\\TFSI_7p98m_FSI_14p62m_NO3_0p69m_geis0.csv', 'c:\\Users\\llf1362\\Desktop\\DB\\eis\\TFSI_7p98m_FSI_14p62m_NO3_0p69m_geis1.csv', 'c:\\Users\\llf1362\\Desktop\\DB\\eis\\TFSI_7p98m_FSI_14p62m_NO3_0p69m_geis2.csv']",True,-0.004186999999999941,0.016839100805495524,"[0.01843822922819023, 0.016797337408758602, 0.016880864202232445]",2025-03-19 19:50:44,8.352679347384262e-05
6866c33184b37ccaaabd045e,"{'components': {'ClO4': 1.3}, 'precipitated_out': False, 'water_weight': 4.728491871403417}",0_0_1.3_0_0_0,{'ClO4': 1.3},False,4.728491871403417,"[2.2769297, 2.2711404, 2.2671212]",2.2691308,1.2526103000000002,"[1.2753298, 1.2571247, 1.2480959]",-1.0165205,"[-1.0015999, -1.0140157, -1.0190253]",2.3946956999999998,"[2.4155347000000003, 2.3977136, 2.3916778]",1.33390805,"[1.3636297, 1.339416, 1.3284001]",-1.06078765,"[-1.051905, -1.0582976, -1.0632777]",True,2025-02-07 22:09:58,N/A,Pt,"['c:\\Users\\llf1362\\Desktop\\DB\\eis\\ClO4_1p30m_geis0.csv', 'c:\\Users\\llf1362\\Desktop\\DB\\eis\\ClO4_1p30m_geis1.csv', 'c:\\Users\\llf1362\\Desktop\\DB\\eis\\ClO4_1p30m_geis2.csv']",True,-0.004019200000000112,0.07730489504669051,"[0.07863205060946625, 0.07775565646612531, 0.07685413362725571]",2025-02-17 10:51:54,-0.0009015228388696006
6866c33284b37ccaaabd045f,"{'components': {'ClO4': 1.76}, 'precipitated_out': False, 'water_weight': 4.639349455897102}",0_0_1.76_0_0_0,{'ClO4': 1.76},False,4.639349455897102,"[2.3111046, 2.3251412, 2.3311317999999996]",2.3281365,1.31354745,"[1.3151555, 1.3129529, 1.314142]",-1.01458905,"[-0.9959491, -1.0121883, -1.0169898]",2.4657489999999997,"[2.4435479, 2.4617457, 2.4697523]",1.40387015,"[1.4032792, 1.4032749, 1.4044654]",-1.06187885,"[-1.0402687, -1.0584708, -1.0652869]",True,2025-01-30 16:32:16,N/A,Pt,"['c:\\Users\\llf1362\\Desktop\\DB\\eis\\ClO4_1p76m_geis0.csv', 'c:\\Users\\llf1362\\Desktop\\DB\\eis\\ClO4_1p76m_geis1.csv', 'c:\\Users\\llf1362\\Desktop\\DB\\eis\\ClO4_1p76m_geis2.csv']",True,0.005990599999999624,0.024113485958834453,"[0.04197696201242588, 0.004442880648026444, 0.043784091269642465]",2025-02-17 10:51:55,0.039341210621616024
