Repository: lopezgroup-NU/BatteryRobot

File: MainProject/src/main/data1.csv (part 3 of 3)
id,test_num,name,components,precipitated_out,water_weight,cv_diff,avg_cv_diff,avg_highV,highV,avg_lowV,lowV,avg_cv_diff_rev,cv_diff_rev,avg_highV_rev,highV_rev,avg_lowV_rev,lowV_rev,ignore_first,cv_date_uploaded,temp(C),electrode_used,paths,valid_flag,cv_error,avg_conductivity,conductivity,geis_date_uploaded,geis_error
6866c34084b37ccaaabd048c,"{'components': {'ClO4': 2.0}, 'precipitated_out': False, 'water_weight': 4.594161631566526}",0_0_2.0_0_0_0,{'ClO4': 2.0},False,4.594161631566526,"[2.3371402, 2.2650766, 2.266855]",2.2659658,1.2211847,"[1.3045464, 1.2226866, 1.2196828]",-1.0447811,"[-1.0325938, -1.04239, -1.0471722]",2.4075789,"[2.4897501, 2.4096541, 2.4055037]",1.3175115000000002,"[1.4048842, 1.3210115, 1.3140115]",-1.0900674000000001,"[-1.0848659, -1.0886426, -1.0914922]",True,2025-06-17 00:46:23,23.62,Pt,"['c:\\Users\\llf1362\\Desktop\\DB\\eis\\ClO4_2p0m_geis0.csv', 'c:\\Users\\llf1362\\Desktop\\DB\\eis\\ClO4_2p0m_geis1.csv', 'c:\\Users\\llf1362\\Desktop\\DB\\eis\\ClO4_2p0m_geis2.csv']",True,0.0017784000000000688,0.10260932157411373,"[0.10266497379880618, 0.1025510220037583, 0.10266762114446917]",2025-06-17 00:40:23,0.00011659914071086852
6866c34084b37ccaaabd048d,"{'components': {'TFSI': 6.4, 'NO3': 3.1, 'AC': 2.9}, 'precipitated_out': False, 'water_weight': 2.3569650643361753}",2.9_0_0_0_3.1_6.4,"{'TFSI': 6.4, 'NO3': 3.1, 'AC': 2.9}",False,2.3569650643361753,"[2.3469179000000002, 2.4592282, 2.4509854]",2.4551068000000003,1.31305575,"[1.2523154, 1.319778, 1.3063335]",-1.14205105,"[-1.0946025, -1.1394502, -1.1446519]",2.9288402,"[2.8737193999999997, 2.927937, 2.9297434]",1.7395076999999999,"[1.7188051, 1.7422138, 1.7368016]",-1.1893325,"[-1.1549143, -1.1857232, -1.1929418]",True,2025-04-02 11:13:22,22.93,Pt,"['c:\\Users\\llf1362\\Desktop\\DB\\eis\\TFSI_6p40m_NO3_3p10m_AC_2p90m_geis0.csv', 'c:\\Users\\llf1362\\Desktop\\DB\\eis\\TFSI_6p40m_NO3_3p10m_AC_2p90m_geis1.csv', 'c:\\Users\\llf1362\\Desktop\\DB\\eis\\TFSI_6p40m_NO3_3p10m_AC_2p90m_geis2.csv']",True,-0.008242800000000106,0.025619520289249,"[0.025066377467472357, 0.025093532989266264, 0.02614550758923173]",2025-04-01 17:27:11,0.0010519745999654669
6866c34084b37ccaaabd048e,"{'components': {'NO3': 2.0}, 'precipitated_out': False, 'water_weight': 4.742839549231871}",0_0_0_0_2.0_0,{'NO3': 2.0},False,4.742839549231871,"[2.347104, 2.4011705, 2.4932572]",2.44721385,1.364409,"[1.3447729, 1.3389862, 1.3898318]",-1.08280485,"[-1.0023311, -1.0621843, -1.1034254]",2.6167613,"[2.5077724999999997, 2.5716129, 2.6619097]",1.4896688500000002,"[1.4611357, 1.4651419, 1.5141958]",-1.1270924500000001,"[-1.0466368, -1.106471, -1.1477139]",True,2025-06-16 22:13:51,23.56,Pt,"['c:\\Users\\llf1362\\Desktop\\DB\\eis\\NO3_2p00m_geis0.csv', 'c:\\Users\\llf1362\\Desktop\\DB\\eis\\NO3_2p00m_geis1.csv', 'c:\\Users\\llf1362\\Desktop\\DB\\eis\\NO3_2p00m_geis2.csv']",True,0.09208669999999985,0.08685234932829597,"[0.08960848605230913, 0.08057502055996299, 0.09312967809662896]",2025-06-16 22:07:21,0.012554657536665972
6866c34184b37ccaaabd048f,"{'components': {'TFSI': 0.25}, 'precipitated_out': False, 'water_weight': 4.821822113359146}",0_0_0_0_0_0.25,{'TFSI': 0.25},False,4.821822113359146,"[2.281124, 2.2911306, 2.2949444000000003]",2.2930375,1.26270305,"[1.2457179, 1.2596916, 1.2657145]",-1.03033445,"[-1.0354061, -1.031439, -1.0292299]",2.41459275,"[2.4056664999999997, 2.4136894, 2.4154961000000004]",1.34199815,"[1.3299758, 1.3399967, 1.3439996]",-1.0725946,"[-1.0756907, -1.0736927, -1.0714965]",True,2025-01-29 19:00:40,N/A,Pt,"['c:\\Users\\llf1362\\Desktop\\DB\\eis\\TFSI_0p25m_geis0.csv', 'c:\\Users\\llf1362\\Desktop\\DB\\eis\\TFSI_0p25m_geis1.csv', 'c:\\Users\\llf1362\\Desktop\\DB\\eis\\TFSI_0p25m_geis2.csv']",True,0.0038138000000005334,0.009377882509753108,"[0.009291834504275542, 0.009430127779930911, 0.009325637239575305]",2025-02-17 10:51:54,-0.00010449054035560623
6866c34184b37ccaaabd0490,"{'components': {'TFSI': 10.54, 'NO3': 1.36, 'AC': 1.33}, 'precipitated_out': False, 'water_weight': 1.8963259365424858}",1.33_0_0_0_1.36_10.54,"{'TFSI': 10.54, 'NO3': 1.36, 'AC': 1.33}",False,1.8963259365424858,"[2.4612106999999996, 2.5991001999999996, 2.615379]",2.6072395999999998,1.4876228,"[1.3792117, 1.4853135, 1.4899321]",-1.1196168,"[-1.081999, -1.1137867, -1.1254469]",2.9619025,"[2.8599061, 2.9537933, 2.9700117]",1.7959816499999999,"[1.7275996, 1.7936773, 1.798286]",-1.16592085,"[-1.1323065, -1.160116, -1.1717257]",True,2025-05-16 16:12:57,21.56,Pt,"['c:\\Users\\llf1362\\Desktop\\DB\\eis\\TFSI_10p54m_NO3_1p36m_AC_1p33m_geis0.csv', 'c:\\Users\\llf1362\\Desktop\\DB\\eis\\TFSI_10p54m_NO3_1p36m_AC_1p33m_geis1.csv', 'c:\\Users\\llf1362\\Desktop\\DB\\eis\\TFSI_10p54m_NO3_1p36m_AC_1p33m_geis2.csv']",True,0.01627880000000026,0.023272729067562378,"[0.02740063312977157, 0.02368710233630429, 0.02285835579882046]",2025-05-07 16:54:40,-0.00082874653748383
6866c34284b37ccaaabd0491,"{'components': {'SO4': 0.1}, 'precipitated_out': False, 'water_weight': 4.967154518979691}",0_0_0_0.1_0_0,{'SO4': 0.1},False,4.967154518979691,"[2.2470226, 2.1749488599999998, 2.2608446]",2.2178967299999996,1.2633256,"[1.1998985, 1.292751, 1.2339002]",-0.95457113,"[-1.0471241, -0.88219786, -1.0269444]",2.3335016,"[2.3816522, 2.2775889, 2.3894143000000003]",1.3546645499999999,"[1.2882313, 1.3911059, 1.3182232]",-0.9788370500000001,"[-1.0934209, -0.886483, -1.0711911]",True,2025-06-13 00:56:08,23.0,Pt,"['c:\\Users\\llf1362\\Desktop\\DB\\eis\\SO4_0p10m_geis0.csv', 'c:\\Users\\llf1362\\Desktop\\DB\\eis\\SO4_0p10m_geis1.csv', 'c:\\Users\\llf1362\\Desktop\\DB\\eis\\SO4_0p10m_geis2.csv']",True,0.08589574000000022,0.013051317234925346,"[0.012817388409974987, 0.013188472891613972, 0.012914161578236721]",2025-06-13 00:50:11,-0.00027431131337725054
6866c34284b37ccaaabd0492,"{'components': {'ClO4': 0.5}, 'precipitated_out': False, 'water_weight': 4.891963611122615}",0_0_0.5_0_0_0,{'ClO4': 0.5},False,4.891963611122615,"[2.2830706999999997, 2.2610685, 2.2548352]",2.25795185,1.23672775,"[1.2817835, 1.2433558, 1.2300997]",-1.0212241,"[-1.0012872, -1.0177127, -1.0247355]",2.3825432,"[2.4114867, 2.3876470000000003, 2.3774394]",1.3180439000000002,"[1.3658855, 1.3256437, 1.3104441]",-1.0644993,"[-1.0456012, -1.0620033, -1.0669953]",True,2025-06-12 22:18:18,23.12,Pt,"['c:\\Users\\llf1362\\Desktop\\DB\\eis\\ClO4_0p50m_geis0.csv', 'c:\\Users\\llf1362\\Desktop\\DB\\eis\\ClO4_0p50m_geis1.csv', 'c:\\Users\\llf1362\\Desktop\\DB\\eis\\ClO4_0p50m_geis2.csv']",True,-0.006233299999999886,0.03711919324846355,"[0.03316922613532635, 0.03759839748493496, 0.03663998901199215]",2025-06-12 22:12:23,-0.0009584084729428108
6866c34284b37ccaaabd0493,"{'components': {'ClO4': 2.75}, 'precipitated_out': False, 'water_weight': 4.45845570246493}",0_0_2.75_0_0_0,{'ClO4': 2.75},False,4.45845570246493,"[2.3171393, 2.3171451999999997, 2.3171308]",2.317138,1.2976287499999999,"[1.3329628, 1.3019272, 1.2933303]",-1.01950925,"[-0.9841765, -1.015218, -1.0238005]",2.44974595,"[2.4517412, 2.4497642, 2.4497277]",1.3869673,"[1.4212625, 1.3922783, 1.3816563]",-1.06277865,"[-1.0304787, -1.0574859, -1.0680714]",True,2025-01-30 17:43:12,N/A,Pt,"['c:\\Users\\llf1362\\Desktop\\DB\\eis\\ClO4_2p75m_geis0.csv', 'c:\\Users\\llf1362\\Desktop\\DB\\eis\\ClO4_2p75m_geis1.csv', 'c:\\Users\\llf1362\\Desktop\\DB\\eis\\ClO4_2p75m_geis2.csv']",True,-1.4399999999525903e-05,0.08418954674034727,"[0.08318474007983702, 0.08666838377959718, 0.08171070970109737]",2025-02-17 10:51:56,-0.004957674078499813
6866c34384b37ccaaabd0494,"{'components': {'FSI': 21.0}, 'precipitated_out': False, 'water_weight': 1.744065085651964}",0_21.0_0_0_0_0,{'FSI': 21.0},False,1.744065085651964,"[2.749374, 2.8632422, 2.8934205]",2.87833135,1.693106,"[1.6541108, 1.706722, 1.67949]",-1.18522535,"[-1.0952632, -1.1565202, -1.2139305]",3.1510514,"[2.9420403999999998, 3.1279386, 3.1741642]",1.91753595,"[1.804454, 1.9231492, 1.9119227]",-1.23351545,"[-1.1375864, -1.2047894, -1.2622415]",True,2025-01-31 14:38:44,23.31,Pt,"['c:\\Users\\llf1362\\Desktop\\DB\\eis\\FSI_21m_geis0.csv', 'c:\\Users\\llf1362\\Desktop\\DB\\eis\\FSI_21m_geis1.csv', 'c:\\Users\\llf1362\\Desktop\\DB\\eis\\FSI_21m_geis2.csv']",True,0.03017829999999977,0.031045490410298797,"[0.03731778197788576, 0.031297220860407794, 0.030793759960189796]",2025-02-17 10:51:55,-0.0005034609002179981
6866c34384b37ccaaabd0495,"{'components': {'NO3': 7.0}, 'precipitated_out': False, 'water_weight': 4.202483299419715}",0_0_0_0_7.0_0,{'NO3': 7.0},False,4.202483299419715,"[2.4412390999999998, 2.4592694, 2.4552408999999997]",2.45725515,1.3903975499999999,"[1.4066082, 1.4014091, 1.379386]",-1.0668576,"[-1.0346309, -1.0578603, -1.0758549]",2.6719314,"[2.6518771, 2.6719502000000004, 2.6719126]",1.5597764500000002,"[1.5749589, 1.5698061, 1.5497468]",-1.11215495,"[-1.0769182, -1.1021441, -1.1221658]",True,2025-01-31 21:36:40,N/A,Pt,"['c:\\Users\\llf1362\\Desktop\\DB\\eis\\NO3_7m_geis0.csv', 'c:\\Users\\llf1362\\Desktop\\DB\\eis\\NO3_7m_geis1.csv', 'c:\\Users\\llf1362\\Desktop\\DB\\eis\\NO3_7m_geis2.csv']",True,-0.0040285000000004345,0.15127829690371614,"[0.1615458606985872, 0.15376020379007438, 0.14879639001735787]",2025-02-17 10:51:55,-0.004963813772716513
6866c34384b37ccaaabd0496,"{'components': {'AC': 1.0}, 'precipitated_out': False, 'water_weight': 4.8473120886958485}",1.0_0_0_0_0_0,{'AC': 1.0},False,4.8473120886958485,"[2.2530843999999997, 2.197011, 2.2891078]",2.2430594,1.2036619000000002,"[1.2216779, 1.1736343, 1.2336895]",-1.0393975,"[-1.0314065, -1.0233767, -1.0554183]",2.47466115,"[2.4537415, 2.3836985000000004, 2.5656238]",1.3879854,"[1.3760567, 1.3100278, 1.465943]",-1.08667575,"[-1.0776848, -1.0736707, -1.0996808]",True,2025-02-20 15:10:52,N/A,Pt,"['c:\\Users\\llf1362\\Desktop\\DB\\eis\\AC_1m_geis0.csv', 'c:\\Users\\llf1362\\Desktop\\DB\\eis\\AC_1m_geis1.csv', 'c:\\Users\\llf1362\\Desktop\\DB\\eis\\AC_1m_geis2.csv']",True,0.0920968000000002,0.03102198034562638,"[0.030192425550005182, 0.031067626406815155, 0.030976334284437603]",2025-02-19 01:17:16,-9.12921223775523e-05
6866c34484b37ccaaabd0497,"{'components': {'FSI': 1.68}, 'precipitated_out': False, 'water_weight': 4.350287824396393}",0_1.68_0_0_0_0,{'FSI': 1.68},False,4.350287824396393,"[2.3772187000000002, 2.3409647, 2.3631663]",2.3520655,1.2869348500000002,"[1.3479805, 1.2849208, 1.2889489]",-1.06513065,"[-1.0292382, -1.0560439, -1.0742174]",2.4906788,"[2.5277854, 2.4775497, 2.5038079]",1.3782603500000001,"[1.4462838, 1.3772534, 1.3792673]",-1.1124184499999998,"[-1.0815016, -1.1002963, -1.1245406]",True,2025-01-31 12:13:52,N/A,Pt,"['c:\\Users\\llf1362\\Desktop\\DB\\eis\\FSI_1p68m_geis0.csv', 'c:\\Users\\llf1362\\Desktop\\DB\\eis\\FSI_1p68m_geis1.csv', 'c:\\Users\\llf1362\\Desktop\\DB\\eis\\FSI_1p68m_geis2.csv']",True,0.022201600000000266,0.045401850479293515,"[0.0009745045178792502, 0.028339506530291804, 0.062464194428295226]",2025-02-17 10:51:56,0.03412468789800342
6866c34484b37ccaaabd0498,"{'components': {'NO3': 2.28, 'ClO4': 0.79, 'SO4': 0.98}, 'precipitated_out': False, 'water_weight': 4.304748738466392}",0_0_0.79_0.98_2.28_0,"{'NO3': 2.28, 'ClO4': 0.79, 'SO4': 0.98}",False,4.304748738466392,"[2.3651711, 2.3791488000000003, 2.3751831]",2.37716595,1.3277462500000001,"[1.3239745, 1.3313481, 1.3241444]",-1.0494197,"[-1.0411966, -1.0478007, -1.0510387]",2.5708374000000003,"[2.5616526, 2.5698242000000002, 2.5718506000000003]",1.4701419,"[1.4701728, 1.4717342, 1.4685496]",-1.1006955,"[-1.0914798, -1.09809, -1.103301]",True,2025-03-10 17:11:03,22.68,Pt,"['c:\\Users\\llf1362\\Desktop\\DB\\eis\\NO3_2p28m_ClO4_0p79m_SO4_0p98m_geis0.csv', 'c:\\Users\\llf1362\\Desktop\\DB\\eis\\NO3_2p28m_ClO4_0p79m_SO4_0p98m_geis1.csv', 'c:\\Users\\llf1362\\Desktop\\DB\\eis\\NO3_2p28m_ClO4_0p79m_SO4_0p98m_geis2.csv']",True,-0.003965700000000183,0.11671063388573429,"[0.10668685733431131, 0.12670905536622176, 0.10671221240524681]",2025-03-10 17:04:43,-0.019996842960974953
6866c34484b37ccaaabd0499,"{'components': {'TFSI': 2.44, 'NO3': 1.17, 'ClO4': 0.24, 'SO4': 0.26}, 'precipitated_out': False, 'water_weight': 3.5207110059056523}",0_0_0.24_0.26_1.17_2.44,"{'TFSI': 2.44, 'NO3': 1.17, 'ClO4': 0.24, 'SO4': 0.26}",False,3.5207110059056523,"[2.4752498, 2.4632698, 2.4612506]",2.4622602000000002,1.3874138500000002,"[1.4218258, 1.3938272, 1.3810005]",-1.07484635,"[-1.053424, -1.0694426, -1.0802501]",2.63992915,"[2.6379057, 2.6379409999999996, 2.6419173000000002]",1.5117690000000001,"[1.5341865, 1.516187, 1.507351]",-1.1281601499999998,"[-1.1037192, -1.121754, -1.1345663]",True,2025-03-12 22:17:16,22.37,Pt,"['c:\\Users\\llf1362\\Desktop\\DB\\eis\\TFSI_2p44m_NO3_1p17m_ClO4_0p24m_SO4_0p26m_geis0.csv', 'c:\\Users\\llf1362\\Desktop\\DB\\eis\\TFSI_2p44m_NO3_1p17m_ClO4_0p24m_SO4_0p26m_geis1.csv', 'c:\\Users\\llf1362\\Desktop\\DB\\eis\\TFSI_2p44m_NO3_1p17m_ClO4_0p24m_SO4_0p26m_geis2.csv']",True,-0.0020191999999998878,0.06500765743360523,"[0.06004326263795912, 0.06807948626795246, 0.06193582859925799]",2025-03-12 18:19:23,-0.006143657668694472
6866c34584b37ccaaabd049a,"{'components': {'FSI': 1.25, 'NO3': 1.01, 'ClO4': 0.7, 'SO4': 0.43}, 'precipitated_out': False, 'water_weight': 4.174122396050318}",0_1.25_0.7_0.43_1.01_0,"{'FSI': 1.25, 'NO3': 1.01, 'ClO4': 0.7, 'SO4': 0.43}",False,4.174122396050318,"[2.3711698, 2.4372005000000003, 2.4231908]",2.43019565,1.29834505,"[1.3313516, 1.3231691, 1.273521]",-1.1318506,"[-1.0398182, -1.1140314, -1.1496698]",2.59283995,"[2.5678779, 2.5978173, 2.5878626000000002]",1.41067955,"[1.477775, 1.4334818, 1.3878773]",-1.1821604,"[-1.0901029, -1.1643355, -1.1999853]",True,2025-03-11 11:30:25,22.25,Pt,"['c:\\Users\\llf1362\\Desktop\\DB\\eis\\FSI_1p25m_NO3_1p01m_ClO4_0p70m_SO4_0p43m_geis0.csv', 'c:\\Users\\llf1362\\Desktop\\DB\\eis\\FSI_1p25m_NO3_1p01m_ClO4_0p70m_SO4_0p43m_geis1.csv', 'c:\\Users\\llf1362\\Desktop\\DB\\eis\\FSI_1p25m_NO3_1p01m_ClO4_0p70m_SO4_0p43m_geis2.csv']",True,-0.014009700000000347,0.09009374877791469,"[0.10064635617051226, 0.09368331791668277, 0.08650417963914661]",2025-03-11 11:24:02,-0.007179138277536162
6866c34584b37ccaaabd049b,"{'components': {'TFSI': 1.0}, 'precipitated_out': False, 'water_weight': 4.356123216193984}",0_0_0_0_0_1.0,{'TFSI': 1.0},False,4.356123216193984,"[2.319135, 2.3251105, 2.3191072000000004]",2.3221088500000002,1.2553616,"[1.248985, 1.2571741, 1.2535491]",-1.0667472500000001,"[-1.07015, -1.0679364, -1.0655581]",2.4516750000000003,"[2.4456813000000004, 2.4516888000000003, 2.4516612]",1.3416391,"[1.3332622, 1.3414439, 1.3418343]",-1.1100359000000002,"[-1.1124191, -1.1102449, -1.1098269]",True,2025-06-18 20:28:31,23.37,Pt,"['c:\\Users\\llf1362\\Desktop\\DB\\eis\\TFSI_1p0m_geis0.csv', 'c:\\Users\\llf1362\\Desktop\\DB\\eis\\TFSI_1p0m_geis1.csv', 'c:\\Users\\llf1362\\Desktop\\DB\\eis\\TFSI_1p0m_geis2.csv']",True,-0.006003299999999712,0.030233711175427037,"[0.029211021074005198, 0.029793376627137776, 0.030674045723716303]",2025-06-18 20:22:25,0.000880669096578527
6866c34584b37ccaaabd049c,"{'components': {'AC': 0.1}, 'precipitated_out': False, 'water_weight': 4.984299704716726}",0.1_0_0_0_0_0,{'AC': 0.1},False,4.984299704716726,"[2.2068409, 2.2010034999999997, 2.2109832000000003]",2.20599335,1.1590367499999998,"[1.1418598, 1.1526496, 1.1654239]",-1.0469566000000001,"[-1.0649811, -1.0483539, -1.0455593]",2.3436650500000002,"[2.3494349, 2.3376685, 2.3496616]",1.2514023,"[1.240168, 1.2449967, 1.2578079]",-1.09226275,"[-1.1092669, -1.0926718, -1.0918537]",True,2025-06-12 17:13:58,23.43,Pt,"['c:\\Users\\llf1362\\Desktop\\DB\\eis\\AC_0p10m_geis0.csv', 'c:\\Users\\llf1362\\Desktop\\DB\\eis\\AC_0p10m_geis1.csv', 'c:\\Users\\llf1362\\Desktop\\DB\\eis\\AC_0p10m_geis2.csv']",True,0.009979700000000591,0.00592013039947732,"[0.005789535388045468, 0.005865531817988049, 0.00597472898096659]",2025-06-12 17:07:57,0.00010919716297854137
6866c34684b37ccaaabd049d,"{'components': {'TFSI': 2.55, 'NO3': 1.51, 'SO4': 0.12}, 'precipitated_out': False, 'water_weight': 3.506837184761589}",0_0_0_0.12_1.51_2.55,"{'TFSI': 2.55, 'NO3': 1.51, 'SO4': 0.12}",False,3.506837184761589,"[2.4292318, 2.4432159, 2.4452038]",2.44420985,1.3890183,"[1.3774183, 1.3898225, 1.3882141]",-1.05519155,"[-1.0518135, -1.0533934, -1.0569897]",2.63075445,"[2.6078467, 2.6296532, 2.6318557]",1.52928715,"[1.5097665, 1.5299895, 1.5285848]",-1.1014673,"[-1.0980802, -1.0996637, -1.1032709]",True,2025-05-23 18:07:48,23.31,Pt,"['c:\\Users\\llf1362\\Desktop\\DB\\eis\\TFSI_2p55m_NO3_1p51m_SO4_0p12m_geis0.csv', 'c:\\Users\\llf1362\\Desktop\\DB\\eis\\TFSI_2p55m_NO3_1p51m_SO4_0p12m_geis1.csv', 'c:\\Users\\llf1362\\Desktop\\DB\\eis\\TFSI_2p55m_NO3_1p51m_SO4_0p12m_geis2.csv']",True,0.0019878999999995983,0.06753881431539335,"[0.06568931898880445, 0.06149414770202481, 0.07358348092876188]",2025-05-23 18:01:20,0.012089333226737067
6866c34684b37ccaaabd049e,"{'components': {'AC': 3.0}, 'precipitated_out': False, 'water_weight': 4.568302275627238}",3.0_0_0_0_0_0,{'AC': 3.0},False,4.568302275627238,N/A,N/A,N/A,N/A,N/A,N/A,N/A,N/A,N/A,N/A,N/A,N/A,True,N/A,23.31,Pt,"['c:\\Users\\llf1362\\Desktop\\DB\\eis\\AC_3p00m_geis0.csv', 'c:\\Users\\llf1362\\Desktop\\DB\\eis\\AC_3p00m_geis1.csv', 'c:\\Users\\llf1362\\Desktop\\DB\\eis\\AC_3p00m_geis2.csv']",True,N/A,0.000840676100566142,"[0.037575744682767795, 0.0007833056081282276, 0.0008980465930040563]",2025-06-04 20:27:13,0.00011474098487582879
6866c35584b37ccaaabd049f,"{'components': {'AC': 4.0}, 'precipitated_out': False, 'water_weight': 4.440505209364047}",4.0_0_0_0_0_0,{'AC': 4.0},False,4.440505209364047,N/A,N/A,N/A,N/A,N/A,N/A,N/A,N/A,N/A,N/A,N/A,N/A,True,N/A,23.31,Pt,"['c:\\Users\\llf1362\\Desktop\\DB\\eis\\AC_4p00m_geis0.csv', 'c:\\Users\\llf1362\\Desktop\\DB\\eis\\AC_4p00m_geis1.csv', 'c:\\Users\\llf1362\\Desktop\\DB\\eis\\AC_4p00m_geis2.csv']",True,N/A,0.01509918614483786,"[0.03487407837347515, 0.029482515563085912, 0.0007158567265898074]",2025-06-04 21:43:21,-0.028766658836496106
6866c36d84b37ccaaabd04a0,"{'components': {'NO3': 3.15, 'AC': 6.65}, 'precipitated_out': True, 'water_weight': 3.861393261716573}",6.65_0_0_0_3.15_0,"{'NO3': 3.15, 'AC': 6.65}",True,3.861393261716573,N/A,N/A,N/A,N/A,N/A,N/A,N/A,N/A,N/A,N/A,N/A,N/A,N/A,N/A,N/A,Pt,N/A,N/A,N/A,N/A,N/A,N/A,N/A
6866c36d84b37ccaaabd04a1,"{'components': {'FSI': 5.25, 'SO4': 3.0}, 'precipitated_out': True, 'water_weight': 3.002836342911257}",0_5.25_0_3.0_0_0,"{'FSI': 5.25, 'SO4': 3.0}",True,3.002836342911257,N/A,N/A,N/A,N/A,N/A,N/A,N/A,N/A,N/A,N/A,N/A,N/A,N/A,N/A,N/A,Pt,N/A,N/A,N/A,N/A,N/A,N/A,N/A
6866c36d84b37ccaaabd04a2,"{'components': {'ClO4': 3.25, 'AC': 4.2}, 'precipitated_out': True, 'water_weight': 3.918965473971194}",4.2_0_3.25_0_0_0,"{'ClO4': 3.25, 'AC': 4.2}",True,3.918965473971194,N/A,N/A,N/A,N/A,N/A,N/A,N/A,N/A,N/A,N/A,N/A,N/A,N/A,N/A,N/A,Pt,N/A,N/A,N/A,N/A,N/A,N/A,N/A
6866c36d84b37ccaaabd04a3,"{'components': {'NO3': 6.65, 'SO4': 0.6}, 'precipitated_out': True, 'water_weight': 4.0984974022195955}",0_0_0_0.6_6.65_0,"{'NO3': 6.65, 'SO4': 0.6}",True,4.0984974022195955,N/A,N/A,N/A,N/A,N/A,N/A,N/A,N/A,N/A,N/A,N/A,N/A,N/A,N/A,N/A,Pt,N/A,N/A,N/A,N/A,N/A,N/A,N/A
6866c36e84b37ccaaabd04a4,"{'components': {'ClO4': 4.75, 'SO4': 1.8}, 'precipitated_out': True, 'water_weight': 3.7627141547262495}",0_0_4.75_1.8_0_0,"{'ClO4': 4.75, 'SO4': 1.8}",True,3.7627141547262495,N/A,N/A,N/A,N/A,N/A,N/A,N/A,N/A,N/A,N/A,N/A,N/A,N/A,N/A,N/A,Pt,N/A,N/A,N/A,N/A,N/A,N/A,N/A
6866c36e84b37ccaaabd04a5,"{'components': {'SO4': 1.2, 'AC': 4.9}, 'precipitated_out': True, 'water_weight': 4.052855824480181}",4.9_0_0_1.2_0_0,"{'SO4': 1.2, 'AC': 4.9}",True,4.052855824480181,N/A,N/A,N/A,N/A,N/A,N/A,N/A,N/A,N/A,N/A,N/A,N/A,N/A,N/A,N/A,Pt,N/A,N/A,N/A,N/A,N/A,N/A,N/A
6866c36e84b37ccaaabd04a6,"{'components': {'NO3': 6.3, 'SO4': 0.42}, 'precipitated_out': True, 'water_weight': 4.17164449448223}",0_0_0_0.42_6.3_0,"{'NO3': 6.3, 'SO4': 0.42}",True,4.17164449448223,N/A,N/A,N/A,N/A,N/A,N/A,N/A,N/A,N/A,N/A,N/A,N/A,N/A,N/A,N/A,Pt,N/A,N/A,N/A,N/A,N/A,N/A,N/A
6866c36f84b37ccaaabd04a7,"{'components': {'NO3': 1.54, 'SO4': 2.76}, 'precipitated_out': True, 'water_weight': 4.084113281649133}",0_0_0_2.76_1.54_0,"{'NO3': 1.54, 'SO4': 2.76}",True,4.084113281649133,N/A,N/A,N/A,N/A,N/A,N/A,N/A,N/A,N/A,N/A,N/A,N/A,N/A,N/A,N/A,Pt,N/A,N/A,N/A,N/A,N/A,N/A,N/A
6866c36f84b37ccaaabd04a8,"{'components': {'FSI': 13.02, 'ClO4': 2.8}, 'precipitated_out': True, 'water_weight': 2.1918965119932445}",0_13.02_2.8_0_0_0,"{'FSI': 13.02, 'ClO4': 2.8}",True,2.1918965119932445,N/A,N/A,N/A,N/A,N/A,N/A,N/A,N/A,N/A,N/A,N/A,N/A,N/A,N/A,N/A,Pt,N/A,N/A,N/A,N/A,N/A,N/A,N/A
6866c36f84b37ccaaabd04a9,"{'components': {'FSI': 18.48, 'SO4': 1.08}, 'precipitated_out': True, 'water_weight': 1.842124749915443}",0_18.48_0_1.08_0_0,"{'FSI': 18.48, 'SO4': 1.08}",True,1.842124749915443,N/A,N/A,N/A,N/A,N/A,N/A,N/A,N/A,N/A,N/A,N/A,N/A,N/A,N/A,N/A,Pt,N/A,N/A,N/A,N/A,N/A,N/A,N/A
6866c36f84b37ccaaabd04aa,"{'components': {'SO4': 2.58, 'AC': 3.08}, 'precipitated_out': True, 'water_weight': 3.944393969728216}",3.08_0_0_2.58_0_0,"{'SO4': 2.58, 'AC': 3.08}",True,3.944393969728216,N/A,N/A,N/A,N/A,N/A,N/A,N/A,N/A,N/A,N/A,N/A,N/A,N/A,N/A,N/A,Pt,N/A,N/A,N/A,N/A,N/A,N/A,N/A
6866c37084b37ccaaabd04ab,"{'components': {'TFSI': 7.98, 'ClO4': 2.7}, 'precipitated_out': True, 'water_weight': 2.175069970016887}",0_0_2.7_0_0_7.98,"{'TFSI': 7.98, 'ClO4': 2.7}",True,2.175069970016887,N/A,N/A,N/A,N/A,N/A,N/A,N/A,N/A,N/A,N/A,N/A,N/A,N/A,N/A,N/A,Pt,N/A,N/A,N/A,N/A,N/A,N/A,N/A
6866c37084b37ccaaabd04ac,"{'components': {'FSI': 13.86, 'ClO4': 1.4}, 'precipitated_out': True, 'water_weight': 2.179629627177461}",0_13.86_1.4_0_0_0,"{'FSI': 13.86, 'ClO4': 1.4}",True,2.179629627177461,N/A,N/A,N/A,N/A,N/A,N/A,N/A,N/A,N/A,N/A,N/A,N/A,N/A,N/A,N/A,Pt,N/A,N/A,N/A,N/A,N/A,N/A,N/A
6866c37084b37ccaaabd04ad,"{'components': {'ClO4': 1.7, 'SO4': 0.36, 'AC': 4.2}, 'precipitated_out': True, 'water_weight': 4.061110941308917}",4.2_0_1.7_0.36_0_0,"{'ClO4': 1.7, 'SO4': 0.36, 'AC': 4.2}",True,4.061110941308917,N/A,N/A,N/A,N/A,N/A,N/A,N/A,N/A,N/A,N/A,N/A,N/A,N/A,N/A,N/A,Pt,N/A,N/A,N/A,N/A,N/A,N/A,N/A
6866c37184b37ccaaabd04ae,"{'components': {'FSI': 5.88, 'ClO4': 3.9, 'AC': 1.54}, 'precipitated_out': True, 'water_weight': 2.86781049253122}",1.54_5.88_3.9_0_0_0,"{'FSI': 5.88, 'ClO4': 3.9, 'AC': 1.54}",True,2.86781049253122,N/A,N/A,N/A,N/A,N/A,N/A,N/A,N/A,N/A,N/A,N/A,N/A,N/A,N/A,N/A,Pt,N/A,N/A,N/A,N/A,N/A,N/A,N/A
6866c37184b37ccaaabd04af,"{'components': {'FSI': 0.84, 'SO4': 1.14, 'AC': 6.58}, 'precipitated_out': True, 'water_weight': 3.683718224425337}",6.58_0.84_0_1.14_0_0,"{'FSI': 0.84, 'SO4': 1.14, 'AC': 6.58}",True,3.683718224425337,N/A,N/A,N/A,N/A,N/A,N/A,N/A,N/A,N/A,N/A,N/A,N/A,N/A,N/A,N/A,Pt,N/A,N/A,N/A,N/A,N/A,N/A,N/A
6866c37184b37ccaaabd04b0,"{'components': {'FSI': 8.4, 'ClO4': 4.0, 'SO4': 0.6}, 'precipitated_out': True, 'water_weight': 2.5469957582390235}",0_8.4_4.0_0.6_0_0,"{'FSI': 8.4, 'ClO4': 4.0, 'SO4': 0.6}",True,2.5469957582390235,N/A,N/A,N/A,N/A,N/A,N/A,N/A,N/A,N/A,N/A,N/A,N/A,N/A,N/A,N/A,Pt,N/A,N/A,N/A,N/A,N/A,N/A,N/A
6866c37184b37ccaaabd04b1,"{'components': {'FSI': 3.36, 'NO3': 7.0, 'ClO4': 3.7}, 'precipitated_out': True, 'water_weight': 3.0268245180294353}",0_3.36_3.7_0_7.0_0,"{'FSI': 3.36, 'NO3': 7.0, 'ClO4': 3.7}",True,3.0268245180294353,N/A,N/A,N/A,N/A,N/A,N/A,N/A,N/A,N/A,N/A,N/A,N/A,N/A,N/A,N/A,Pt,N/A,N/A,N/A,N/A,N/A,N/A,N/A
6866c37284b37ccaaabd04b2,"{'components': {'NO3': 4.76, 'ClO4': 3.4, 'SO4': 1.74}, 'precipitated_out': True, 'water_weight': 3.586085668700266}",0_0_3.4_1.74_4.76_0,"{'NO3': 4.76, 'ClO4': 3.4, 'SO4': 1.74}",True,3.586085668700266,N/A,N/A,N/A,N/A,N/A,N/A,N/A,N/A,N/A,N/A,N/A,N/A,N/A,N/A,N/A,Pt,N/A,N/A,N/A,N/A,N/A,N/A,N/A
6866c37284b37ccaaabd04b3,"{'components': {'FSI': 20.16, 'NO3': 6.16, 'SO4': 1.5}, 'precipitated_out': True, 'water_weight': 1.6348530357676685}",0_20.16_0_1.5_6.16_0,"{'FSI': 20.16, 'NO3': 6.16, 'SO4': 1.5}",True,1.6348530357676685,N/A,N/A,N/A,N/A,N/A,N/A,N/A,N/A,N/A,N/A,N/A,N/A,N/A,N/A,N/A,Pt,N/A,N/A,N/A,N/A,N/A,N/A,N/A
6866c37284b37ccaaabd04b4,"{'components': {'FSI': 14.28, 'NO3': 5.18, 'ClO4': 2.2, 'AC': 0.56}, 'precipitated_out': True, 'water_weight': 1.9804241385600188}",0.56_14.28_2.2_0_5.18_0,"{'FSI': 14.28, 'NO3': 5.18, 'ClO4': 2.2, 'AC': 0.56}",True,1.9804241385600188,N/A,N/A,N/A,N/A,N/A,N/A,N/A,N/A,N/A,N/A,N/A,N/A,N/A,N/A,N/A,Pt,N/A,N/A,N/A,N/A,N/A,N/A,N/A
6866c37384b37ccaaabd04b5,"{'components': {'FSI': 19.74, 'ClO4': 0.9, 'SO4': 1.8, 'AC': 2.52}, 'precipitated_out': True, 'water_weight': 1.6705590944203985}",2.52_19.74_0.9_1.8_0_0,"{'FSI': 19.74, 'ClO4': 0.9, 'SO4': 1.8, 'AC': 2.52}",True,1.6705590944203985,N/A,N/A,N/A,N/A,N/A,N/A,N/A,N/A,N/A,N/A,N/A,N/A,N/A,N/A,N/A,Pt,N/A,N/A,N/A,N/A,N/A,N/A,N/A
6866c37384b37ccaaabd04b6,"{'components': {'FSI': 7.14, 'NO3': 2.52, 'ClO4': 3.5, 'AC': 6.86}, 'precipitated_out': True, 'water_weight': 2.411113967769245}",6.86_7.14_3.5_0_2.52_0,"{'FSI': 7.14, 'NO3': 2.52, 'ClO4': 3.5, 'AC': 6.86}",True,2.411113967769245,N/A,N/A,N/A,N/A,N/A,N/A,N/A,N/A,N/A,N/A,N/A,N/A,N/A,N/A,N/A,Pt,N/A,N/A,N/A,N/A,N/A,N/A,N/A
6866c37384b37ccaaabd04b7,"{'components': {'FSI': 18.06, 'NO3': 1.4, 'ClO4': 4.6, 'SO4': 1.38}, 'precipitated_out': True, 'water_weight': 1.7019023428773932}",0_18.06_4.6_1.38_1.4_0,"{'FSI': 18.06, 'NO3': 1.4, 'ClO4': 4.6, 'SO4': 1.38}",True,1.7019023428773932,N/A,N/A,N/A,N/A,N/A,N/A,N/A,N/A,N/A,N/A,N/A,N/A,N/A,N/A,N/A,Pt,N/A,N/A,N/A,N/A,N/A,N/A,N/A
6866c37484b37ccaaabd04b8,"{'components': {'TFSI': 0.84, 'FSI': 12.18, 'NO3': 0.98, 'SO4': 3.0, 'AC': 0.84}, 'precipitated_out': True, 'water_weight': 2.033887960632319}",0.84_12.18_0_3.0_0.98_0.84,"{'TFSI': 0.84, 'FSI': 12.18, 'NO3': 0.98, 'SO4': 3.0, 'AC': 0.84}",True,2.033887960632319,N/A,N/A,N/A,N/A,N/A,N/A,N/A,N/A,N/A,N/A,N/A,N/A,N/A,N/A,N/A,Pt,N/A,N/A,N/A,N/A,N/A,N/A,N/A
6866c37484b37ccaaabd04b9,"{'components': {'NO3': 4.9, 'ClO4': 3.1, 'SO4': 2.28, 'AC': 4.9}, 'precipitated_out': True, 'water_weight': 3.174849262794403}",4.9_0_3.1_2.28_4.9_0,"{'NO3': 4.9, 'ClO4': 3.1, 'SO4': 2.28, 'AC': 4.9}",True,3.174849262794403,N/A,N/A,N/A,N/A,N/A,N/A,N/A,N/A,N/A,N/A,N/A,N/A,N/A,N/A,N/A,Pt,N/A,N/A,N/A,N/A,N/A,N/A,N/A
6866c37484b37ccaaabd04ba,"{'components': {'TFSI': 1.42, 'NO3': 3.28, 'SO4': 1.4}, 'precipitated_out': True, 'water_weight': 3.59353606407125}",0_0_0_1.4_3.28_1.42,"{'TFSI': 1.42, 'NO3': 3.28, 'SO4': 1.4}",True,3.59353606407125,N/A,N/A,N/A,N/A,N/A,N/A,N/A,N/A,N/A,N/A,N/A,N/A,N/A,N/A,N/A,Pt,N/A,N/A,N/A,N/A,N/A,N/A,N/A
6866c37584b37ccaaabd04bb,"{'components': {'TFSI': 3.41, 'NO3': 3.92, 'SO4': 0.84}, 'precipitated_out': True, 'water_weight': 3.0014730354162253}",0_0_0_0.84_3.92_3.41,"{'TFSI': 3.41, 'NO3': 3.92, 'SO4': 0.84}",True,3.0014730354162253,N/A,N/A,N/A,N/A,N/A,N/A,N/A,N/A,N/A,N/A,N/A,N/A,N/A,N/A,N/A,Pt,N/A,N/A,N/A,N/A,N/A,N/A,N/A
6866c37584b37ccaaabd04bc,"{'components': {'NO3': 2.82, 'ClO4': 0.98, 'SO4': 1.21}, 'precipitated_out': True, 'water_weight': 4.167540069073322}",0_0_0.98_1.21_2.82_0,"{'NO3': 2.82, 'ClO4': 0.98, 'SO4': 1.21}",True,4.167540069073322,N/A,N/A,N/A,N/A,N/A,N/A,N/A,N/A,N/A,N/A,N/A,N/A,N/A,N/A,N/A,Pt,N/A,N/A,N/A,N/A,N/A,N/A,N/A
6866c37584b37ccaaabd04bd,"{'components': {'FSI': 1.9, 'NO3': 1.53, 'ClO4': 1.06, 'SO4': 0.66}, 'precipitated_out': True, 'water_weight': 3.843647899607529}",0_1.9_1.06_0.66_1.53_0,"{'FSI': 1.9, 'NO3': 1.53, 'ClO4': 1.06, 'SO4': 0.66}",True,3.843647899607529,N/A,N/A,N/A,N/A,N/A,N/A,N/A,N/A,N/A,N/A,N/A,N/A,N/A,N/A,N/A,Pt,N/A,N/A,N/A,N/A,N/A,N/A,N/A
6866c37584b37ccaaabd04be,"{'components': {'TFSI': 10.0, 'NO3': 5.0, 'ClO4': 1.0, 'SO4': 1.0}, 'precipitated_out': True, 'water_weight': 1.83557498550965}",0_0_1.0_1.0_5.0_10.0,"{'TFSI': 10.0, 'NO3': 5.0, 'ClO4': 1.0, 'SO4': 1.0}",True,1.83557498550965,N/A,N/A,N/A,N/A,N/A,N/A,N/A,N/A,N/A,N/A,N/A,N/A,N/A,N/A,N/A,Pt,N/A,N/A,N/A,N/A,N/A,N/A,N/A
6866c37684b37ccaaabd04bf,"{'components': {'TFSI': 10.0, 'NO3': 4.0, 'ClO4': 1.0, 'SO4': 1.0, 'AC': 1.0}, 'precipitated_out': True, 'water_weight': 1.8326220655052028}",1.0_0_1.0_1.0_4.0_10.0,"{'TFSI': 10.0, 'NO3': 4.0, 'ClO4': 1.0, 'SO4': 1.0, 'AC': 1.0}",True,1.8326220655052028,N/A,N/A,N/A,N/A,N/A,N/A,N/A,N/A,N/A,N/A,N/A,N/A,N/A,N/A,N/A,Pt,N/A,N/A,N/A,N/A,N/A,N/A,N/A
6866c37684b37ccaaabd04c0,"{'components': {'TFSI': 7.0, 'NO3': 4.0, 'ClO4': 1.0, 'SO4': 1.0, 'AC': 4.0}, 'precipitated_out': True, 'water_weight': 2.1013692483118107}",4.0_0_1.0_1.0_4.0_7.0,"{'TFSI': 7.0, 'NO3': 4.0, 'ClO4': 1.0, 'SO4': 1.0, 'AC': 4.0}",True,2.1013692483118107,N/A,N/A,N/A,N/A,N/A,N/A,N/A,N/A,N/A,N/A,N/A,N/A,N/A,N/A,N/A,Pt,N/A,N/A,N/A,N/A,N/A,N/A,N/A
6866c37684b37ccaaabd04c1,"{'components': {'TFSI': 1.0, 'FSI': 10.0, 'NO3': 1.0, 'ClO4': 1.0, 'SO4': 1.0, 'AC': 1.0}, 'precipitated_out': True, 'water_weight': 2.266856818559259}",1.0_10.0_1.0_1.0_1.0_1.0,"{'TFSI': 1.0, 'FSI': 10.0, 'NO3': 1.0, 'ClO4': 1.0, 'SO4': 1.0, 'AC': 1.0}",True,2.266856818559259,N/A,N/A,N/A,N/A,N/A,N/A,N/A,N/A,N/A,N/A,N/A,N/A,N/A,N/A,N/A,Pt,N/A,N/A,N/A,N/A,N/A,N/A,N/A
6866c37784b37ccaaabd04c2,"{'components': {'TFSI': 10.0, 'NO3': 5.0, 'ClO4': 0.2, 'SO4': 0.2}, 'precipitated_out': True, 'water_weight': 1.8970244348014813}",0_0_0.2_0.2_5.0_10.0,"{'TFSI': 10.0, 'NO3': 5.0, 'ClO4': 0.2, 'SO4': 0.2}",True,1.8970244348014813,N/A,N/A,N/A,N/A,N/A,N/A,N/A,N/A,N/A,N/A,N/A,N/A,N/A,N/A,N/A,Pt,N/A,N/A,N/A,N/A,N/A,N/A,N/A
6866c37784b37ccaaabd04c3,"{'components': {'TFSI': 10.0, 'NO3': 4.0, 'ClO4': 0.5, 'SO4': 0.2, 'AC': 2.0}, 'precipitated_out': True, 'water_weight': 1.8623042180061569}",2.0_0_0.5_0.2_4.0_10.0,"{'TFSI': 10.0, 'NO3': 4.0, 'ClO4': 0.5, 'SO4': 0.2, 'AC': 2.0}",True,1.8623042180061569,N/A,N/A,N/A,N/A,N/A,N/A,N/A,N/A,N/A,N/A,N/A,N/A,N/A,N/A,N/A,Pt,N/A,N/A,N/A,N/A,N/A,N/A,N/A
6866c37784b37ccaaabd04c4,"{'components': {'TFSI': 8.02, 'FSI': 14.46, 'ClO4': 0.47}, 'precipitated_out': True, 'water_weight': 1.431982600674499}",0_14.46_0.47_0_0_8.02,"{'TFSI': 8.02, 'FSI': 14.46, 'ClO4': 0.47}",True,1.431982600674499,N/A,N/A,N/A,N/A,N/A,N/A,N/A,N/A,N/A,N/A,N/A,N/A,N/A,N/A,N/A,Pt,N/A,N/A,N/A,N/A,N/A,N/A,N/A
6866c37884b37ccaaabd04c5,"{'components': {'TFSI': 8.4, 'FSI': 14.62, 'SO4': 0.29, 'AC': 0.72}, 'precipitated_out': True, 'water_weight': 1.3954200308312343}",0.72_14.62_0_0.29_0_8.4,"{'TFSI': 8.4, 'FSI': 14.62, 'SO4': 0.29, 'AC': 0.72}",True,1.3954200308312343,N/A,N/A,N/A,N/A,N/A,N/A,N/A,N/A,N/A,N/A,N/A,N/A,N/A,N/A,N/A,Pt,N/A,N/A,N/A,N/A,N/A,N/A,N/A
6866c37884b37ccaaabd04c6,"{'components': {'TFSI': 7.89, 'FSI': 14.17, 'ClO4': 0.51, 'SO4': 0.31}, 'precipitated_out': True, 'water_weight': 1.4413656569003992}",0_14.17_0.51_0.31_0_7.89,"{'TFSI': 7.89, 'FSI': 14.17, 'ClO4': 0.51, 'SO4': 0.31}",True,1.4413656569003992,N/A,N/A,N/A,N/A,N/A,N/A,N/A,N/A,N/A,N/A,N/A,N/A,N/A,N/A,N/A,Pt,N/A,N/A,N/A,N/A,N/A,N/A,N/A
6866c37884b37ccaaabd04c7,"{'components': {'FSI': 6.3, 'NO3': 1.4, 'ClO4': 2.0}, 'precipitated_out': True, 'water_weight': 2.9649799537421453}",0_6.3_2.0_0_1.4_0,"{'FSI': 6.3, 'NO3': 1.4, 'ClO4': 2.0}",True,2.9649799537421453,N/A,N/A,N/A,N/A,N/A,N/A,N/A,N/A,N/A,N/A,N/A,N/A,N/A,N/A,N/A,Pt,N/A,N/A,N/A,N/A,N/A,N/A,N/A
6866c37884b37ccaaabd04c8,"{'components': {'TFSI': 10.5, 'FSI': 4.2, 'NO3': 2.8}, 'precipitated_out': True, 'water_weight': 1.6659542630102002}",0_4.2_0_0_2.8_10.5,"{'TFSI': 10.5, 'FSI': 4.2, 'NO3': 2.8}",True,1.6659542630102002,N/A,N/A,N/A,N/A,N/A,N/A,N/A,N/A,N/A,N/A,N/A,N/A,N/A,N/A,N/A,Pt,N/A,N/A,N/A,N/A,N/A,N/A,N/A
6866c37984b37ccaaabd04c9,"{'components': {'TFSI': 6.3, 'FSI': 8.4, 'NO3': 2.1, 'ClO4': 0.5}, 'precipitated_out': True, 'water_weight': 1.8135898828300892}",0_8.4_0.5_0_2.1_6.3,"{'TFSI': 6.3, 'FSI': 8.4, 'NO3': 2.1, 'ClO4': 0.5}",True,1.8135898828300892,N/A,N/A,N/A,N/A,N/A,N/A,N/A,N/A,N/A,N/A,N/A,N/A,N/A,N/A,N/A,Pt,N/A,N/A,N/A,N/A,N/A,N/A,N/A
6866c37984b37ccaaabd04ca,"{'components': {'TFSI': 21.0, 'FSI': 6.3, 'AC': 1.4}, 'precipitated_out': True, 'water_weight': 1.0619859257487279}",1.4_6.3_0_0_0_21.0,"{'TFSI': 21.0, 'FSI': 6.3, 'AC': 1.4}",True,1.0619859257487279,N/A,N/A,N/A,N/A,N/A,N/A,N/A,N/A,N/A,N/A,N/A,N/A,N/A,N/A,N/A,Pt,N/A,N/A,N/A,N/A,N/A,N/A,N/A
6866c37984b37ccaaabd04cb,"{'components': {'TFSI': 4.2, 'FSI': 16.8, 'AC': 2.8}, 'precipitated_out': True, 'water_weight': 1.5612845074118136}",2.8_16.8_0_0_0_4.2,"{'TFSI': 4.2, 'FSI': 16.8, 'AC': 2.8}",True,1.5612845074118136,N/A,N/A,N/A,N/A,N/A,N/A,N/A,N/A,N/A,N/A,N/A,N/A,N/A,N/A,N/A,Pt,N/A,N/A,N/A,N/A,N/A,N/A,N/A
6866c37a84b37ccaaabd04cc,"{'components': {'TFSI': 8.4, 'FSI': 6.3, 'AC': 5.6}, 'precipitated_out': True, 'water_weight': 1.6789468187169998}",5.6_6.3_0_0_0_8.4,"{'TFSI': 8.4, 'FSI': 6.3, 'AC': 5.6}",True,1.6789468187169998,N/A,N/A,N/A,N/A,N/A,N/A,N/A,N/A,N/A,N/A,N/A,N/A,N/A,N/A,N/A,Pt,N/A,N/A,N/A,N/A,N/A,N/A,N/A
6866c37a84b37ccaaabd04cd,"{'components': {'FSI': 21.0, 'NO3': 3.5}, 'precipitated_out': True, 'water_weight': 1.6881900498633648}",0_21.0_0_0_3.5_0,"{'FSI': 21.0, 'NO3': 3.5}",True,1.6881900498633648,N/A,N/A,N/A,N/A,N/A,N/A,N/A,N/A,N/A,N/A,N/A,N/A,N/A,N/A,N/A,Pt,N/A,N/A,N/A,N/A,N/A,N/A,N/A
6866c37a84b37ccaaabd04ce,"{'components': {'FSI': 16.8, 'AC': 4.9}, 'precipitated_out': True, 'water_weight': 1.8883316616893464}",4.9_16.8_0_0_0_0,"{'FSI': 16.8, 'AC': 4.9}",True,1.8883316616893464,N/A,N/A,N/A,N/A,N/A,N/A,N/A,N/A,N/A,N/A,N/A,N/A,N/A,N/A,N/A,Pt,N/A,N/A,N/A,N/A,N/A,N/A,N/A
6866c37a84b37ccaaabd04cf,"{'components': {'FSI': 10.5, 'AC': 7.0}, 'precipitated_out': True, 'water_weight': 2.3213390142128416}",7.0_10.5_0_0_0_0,"{'FSI': 10.5, 'AC': 7.0}",True,2.3213390142128416,N/A,N/A,N/A,N/A,N/A,N/A,N/A,N/A,N/A,N/A,N/A,N/A,N/A,N/A,N/A,Pt,N/A,N/A,N/A,N/A,N/A,N/A,N/A
6866c37b84b37ccaaabd04d0,"{'components': {'FSI': 10.5, 'NO3': 3.5, 'AC': 3.5}, 'precipitated_out': True, 'water_weight': 2.338013802382773}",3.5_10.5_0_0_3.5_0,"{'FSI': 10.5, 'NO3': 3.5, 'AC': 3.5}",True,2.338013802382773,N/A,N/A,N/A,N/A,N/A,N/A,N/A,N/A,N/A,N/A,N/A,N/A,N/A,N/A,N/A,Pt,N/A,N/A,N/A,N/A,N/A,N/A,N/A
6866c37b84b37ccaaabd04d1,"{'components': {'NO3': 3.5, 'ClO4': 5.0}, 'precipitated_out': True, 'water_weight': 3.8001689064358826}",0_0_5.0_0_3.5_0,"{'NO3': 3.5, 'ClO4': 5.0}",True,3.8001689064358826,N/A,N/A,N/A,N/A,N/A,N/A,N/A,N/A,N/A,N/A,N/A,N/A,N/A,N/A,N/A,Pt,N/A,N/A,N/A,N/A,N/A,N/A,N/A
6866c37b84b37ccaaabd04d2,"{'components': {'TFSI': 4.2, 'FSI': 6.3, 'SO4': 0.9, 'NO3': 0.7}, 'precipitated_out': True, 'water_weight': 2.2130258655818733}",0_6.3_0_0.9_0.7_4.2,"{'TFSI': 4.2, 'FSI': 6.3, 'SO4': 0.9, 'NO3': 0.7}",True,2.2130258655818733,N/A,N/A,N/A,N/A,N/A,N/A,N/A,N/A,N/A,N/A,N/A,N/A,N/A,N/A,N/A,Pt,N/A,N/A,N/A,N/A,N/A,N/A,N/A
6866c37b84b37ccaaabd04d3,"{'components': {'TFSI': 2.1, 'FSI': 6.3, 'SO4': 0.9, 'AC': 2.1}, 'precipitated_out': True, 'water_weight': 2.5048574865260522}",2.1_6.3_0_0.9_0_2.1,"{'TFSI': 2.1, 'FSI': 6.3, 'SO4': 0.9, 'AC': 2.1}",True,2.5048574865260522,N/A,N/A,N/A,N/A,N/A,N/A,N/A,N/A,N/A,N/A,N/A,N/A,N/A,N/A,N/A,Pt,N/A,N/A,N/A,N/A,N/A,N/A,N/A
6866c37c84b37ccaaabd04d4,"{'components': {'FSI': 3.7, 'SO4': 0.51, 'NO3': 0.42}, 'precipitated_out': True, 'water_weight': 3.638919590242979}",0_3.7_0_0.51_0.42_0,"{'FSI': 3.7, 'SO4': 0.51, 'NO3': 0.42}",True,3.638919590242979,N/A,N/A,N/A,N/A,N/A,N/A,N/A,N/A,N/A,N/A,N/A,N/A,N/A,N/A,N/A,Pt,N/A,N/A,N/A,N/A,N/A,N/A,N/A
6866c37c84b37ccaaabd04d5,"{'components': {'FSI': 3.32, 'SO4': 0.47, 'AC': 1.12}, 'precipitated_out': True, 'water_weight': 3.6724177052367195}",1.12_3.32_0_0.47_0_0,"{'FSI': 3.32, 'SO4': 0.47, 'AC': 1.12}",True,3.6724177052367195,N/A,N/A,N/A,N/A,N/A,N/A,N/A,N/A,N/A,N/A,N/A,N/A,N/A,N/A,N/A,Pt,N/A,N/A,N/A,N/A,N/A,N/A,N/A
6866c37c84b37ccaaabd04d6,"{'components': {'TFSI': 13.11, 'NO3': 0.81, 'ClO4': 0.53, 'AC': 7.28}, 'precipitated_out': True, 'water_weight': 1.556435238890084}",7.28_0_0.53_0_0.81_13.11,"{'TFSI': 13.11, 'NO3': 0.81, 'ClO4': 0.53, 'AC': 7.28}",True,1.556435238890084,N/A,N/A,N/A,N/A,N/A,N/A,N/A,N/A,N/A,N/A,N/A,N/A,N/A,N/A,N/A,Pt,N/A,N/A,N/A,N/A,N/A,N/A,N/A
6866c37d84b37ccaaabd04d7,"{'components': {'TFSI': 12.03, 'NO3': 0.66, 'SO4': 0.39, 'AC': 6.7}, 'precipitated_out': True, 'water_weight': 1.6485992512306258}",6.7_0_0_0.39_0.66_12.03,"{'TFSI': 12.03, 'NO3': 0.66, 'SO4': 0.39, 'AC': 6.7}",True,1.6485992512306258,N/A,N/A,N/A,N/A,N/A,N/A,N/A,N/A,N/A,N/A,N/A,N/A,N/A,N/A,N/A,Pt,N/A,N/A,N/A,N/A,N/A,N/A,N/A
6866c37d84b37ccaaabd04d8,"{'components': {'TFSI': 5.11, 'ClO4': 1.6, 'AC': 1.68}, 'precipitated_out': True, 'water_weight': 2.6611365490462404}",1.68_0_1.6_0_0_5.11,"{'TFSI': 5.11, 'ClO4': 1.6, 'AC': 1.68}",True,2.6611365490462404,N/A,N/A,N/A,N/A,N/A,N/A,N/A,N/A,N/A,N/A,N/A,N/A,N/A,N/A,N/A,Pt,N/A,N/A,N/A,N/A,N/A,N/A,N/A
6866c37d84b37ccaaabd04d9,"{'components': {'TFSI': 6.59, 'NO3': 2.75, 'ClO4': 1.47}, 'precipitated_out': True, 'water_weight': 2.3656913234318853}",0_0_1.47_0_2.75_6.59,"{'TFSI': 6.59, 'NO3': 2.75, 'ClO4': 1.47}",True,2.3656913234318853,N/A,N/A,N/A,N/A,N/A,N/A,N/A,N/A,N/A,N/A,N/A,N/A,N/A,N/A,N/A,Pt,N/A,N/A,N/A,N/A,N/A,N/A,N/A
6866c37e84b37ccaaabd04da,"{'components': {'TFSI': 10.46, 'NO3': 1.43, 'ClO4': 0.53}, 'precipitated_out': True, 'water_weight': 1.9169826202072064}",0_0_0.53_0_1.43_10.46,"{'TFSI': 10.46, 'NO3': 1.43, 'ClO4': 0.53}",True,1.9169826202072064,N/A,N/A,N/A,N/A,N/A,N/A,N/A,N/A,N/A,N/A,N/A,N/A,N/A,N/A,N/A,Pt,N/A,N/A,N/A,N/A,N/A,N/A,N/A
